Repository: ziggle/ChargerBatteryCyclePerformance

# Effect of Charging Algorithm on Retained Internal Charger Battery Capacity

## Introduction

I am beginning to perform testing on various battery charging algorithm to determine their effect on the loss of battery capacity with charge cycles. Because every battery has a different initial capacity, this work focuses on determining the change in normalized capacity versus cycle number under the following "treatments":

* Vendor recommend profile<br>The vendor recommends a standard constant current/constant voltage sequence.
* Fast charging<br>Customers like having the option of a fast charge to get some quick capacity when they don't have time for a full-charge. The question for us is does this charging mode have an impact on battery capacity over cycles.
* Extended fast charging<br>This testing will determine the sensitivity on battery capacity to the time of fast charging.

Another factor that is important is the amount of time the battery sits "floating" at a nearly-full charge (high voltage). A test will be added to determine the impact of floating for 2 days after each cycle.

## Background

### Definitions

<dl>
<dt>Aging</dt>
<dd>When I hear the term battery aging, I assume loss of battery capacity with respect to charge cycles. Understand that batteries lose capacity while just sitting there — through corrosion. Unless you are in a backup power situation – I spent years working on telcom backup batteries for cell towers – your biggest aging issue is with cycling.</dd>
<dt>Cycle</dt>
<dd>A full-voltage range charge and discharge of the battery. The impact of cycling on capacity is a strong function of how deeply the battery is discharged and how fully charged the battery is cycled. For consistency of results, we only test over the full range.</dd>
<dt>Normalized Capacity</dt>
<dd>The capacity at a given cycle number divided by the initial capacity (first discharge cycle).</dd>
<dt>Recovery</dt>
<dd>After being under some electrical stress (charging or discharging), the unstressed battery open-cell voltage will return to an equilibrium value. This has to do with the ions in the battery rearranging after the external stimulus is removed. This is normal and must be accounted for when setting thresholds.</dd>
<dt>Open Cell Voltage</dt>
<dd>The battery voltage with no external stimulus.</dd>
<dt>Constant Current Charging</dt>
<dd>The battery is charged with a constant current that terminates when the cell voltage reaches a defined limit (<i>V<sub>CV</sub></i>).</dd>
<dt>Constant Voltage Charging</dt>
<dd>The battery is charged with a constant voltage that is removed when the battery current drops below a specified level (<i>I<sub>CV</sub></i>).</dd>
</dl>

### Charging Scenarios

#### Standard Scenario

## Analysis

### Comparison of Normalized Battery Capacity versus Cycle Number

### Battery Recovery Characteristic

## Conclusion

File: Data/MB_U03_TAS5_DG23_FW16-Charge-Profile-New-UUT.024.txt (part 1 of 61)
Today's Date:	16 March 2012	Date of Test:	9 March 2012, 11:52:19 PM
Filename:	MB_U03_DG23_FW16-Charge-Profile-New-UUT	Tester Channel:	24
Procedure:	MB_TAS5_DG23_FW16_Charge Profile.000	Description:	Charger Internal Battery FW 16.0 Profile
Comment:	Previous unit gave odd result
Rec#	Cyc#	Step	TestTime	StepTime	Amp-hr	Watt-hr	Amps	Volts	State	ES	DPt Time	ACImp/Ohms	DCIR/Ohms	VAR1	VAR2	VAR3	VAR4	VAR5	VAR6	VAR7	VAR8	VAR9	VAR10	VAR11	VAR12	VAR13	VAR14	VAR15	
1	0	1	  0d 00:00:0	  0d 00:00:0	0.00000	0.00000	0.00000	3.56107	R	0	03/09/2012 11:52:19 PM	0.00000	0.00000	0.00000	0.00000	0.00000	0.00000	0.00000	0.00000	0.00000	0.00000	0.00000	0.00000	0.00000	0.00000	0.00000	0.00000	0.00000	
2	0	1	  0d 00:01:0	  0d 00:01:0	0.00000	0.00000	0.00000	3.56573	R	129	03/09/2012 11:53:19 PM	0.00000	0.00000	0.00000	0.00000	0.00000	0.00000	0.00000	0.00000	0.00000	0.00000	0.00000	0.00000	0.00000	0.00000	0.00000	0.00000	0.00000	
3	1	4	  0d 00:01:0.0199999995529652	  0d 00:00:0.0199999995529652	0.00000	0.00000	0.00002	3.56580	D	0	03/09/2012 11:53:19 PM	0.00000	0.00000	0.00000	0.00000	0.00000	0.00000	0.00000	0.00000	0.00000	0.00000	0.00000	0.00000	0.00000	0.00000	0.00000	0.00000	0.00000	
4	1	4	  0d 00:02:0.0199999995529652	  0d 00:01:0.0199999995529652	0.00397	0.01358	0.24010	3.40688	D	1	03/09/2012 11:54:19 PM	0.00000	0.00000	0.00000	0.00000	0.00000	0.00000	0.00000	0.00000	0.00000	0.00000	0.00000	0.00000	0.00000	0.00000	0.00000	0.00000	0.00000	
5	1	4	  0d 00:03:0.0199999995529652	  0d 00:02:0.0199999995529652	0.00797	0.02718	0.24018	3.39147	D	1	03/09/2012 11:55:19 PM	0.00000	0.00000	0.00000	0.00000	0.00000	0.00000	0.00000	0.00000	0.00000	0.00000	0.00000	0.00000	0.00000	0.00000	0.00000	0.00000	0.00000	
6	1	4	  0d 00:04:0.0199999995529652	  0d 00:03:0.0199999995529652	0.01197	0.04072	0.24010	3.37934	D	1	03/09/2012 11:56:19 PM	0.00000	0.00000	0.00000	0.00000	0.00000	0.00000	0.00000	0.00000	0.00000	0.00000	0.00000	0.00000	0.00000	0.00000	0.00000	0.00000	0.00000	
7	1	4	  0d 00:05:0.0199999995529652	  0d 00:04:0.0199999995529652	0.01597	0.05421	0.24010	3.36790	D	1	03/09/2012 11:57:19 PM	0.00000	0.00000	0.00000	0.00000	0.00000	0.00000	0.00000	0.00000	0.00000	0.00000	0.00000	0.00000	0.00000	0.00000	0.00000	0.00000	0.00000	
8	1	4	  0d 00:06:0.0199999995529652	  0d 00:05:0.0199999995529652	0.01997	0.06766	0.23995	3.35683	D	1	03/09/2012 11:58:19 PM	0.00000	0.00000	0.00000	0.00000	0.00000	0.00000	0.00000	0.00000	0.00000	0.00000	0.00000	0.00000	0.00000	0.00000	0.00000	0.00000	0.00000	
9	1	4	  0d 00:07:0.0199999995529652	  0d 00:06:0.0199999995529652	0.02397	0.08107	0.23995	3.34554	D	1	03/09/2012 11:59:19 PM	0.00000	0.00000	0.00000	0.00000	0.00000	0.00000	0.00000	0.00000	0.00000	0.00000	0.00000	0.00000	0.00000	0.00000	0.00000	0.00000	0.00000	
10	1	4	  0d 00:08:0.0199999995529652	  0d 00:07:0.0199999995529652	0.02797	0.09443	0.24010	3.33410	D	1	03/10/2012 12:00:19 AM	0.00000	0.00000	0.00000	0.00000	0.00000	0.00000	0.00000	0.00000	0.00000	0.00000	0.00000	0.00000	0.00000	0.00000	0.00000	0.00000	0.00000	
11	1	4	  0d 00:09:0.0199999995529652	  0d 00:08:0.0199999995529652	0.03197	0.10774	0.23995	3.32273	D	1	03/10/2012 12:01:19 AM	0.00000	0.00000	0.00000	0.00000	0.00000	0.00000	0.00000	0.00000	0.00000	0.00000	0.00000	0.00000	0.00000	0.00000	0.00000	0.00000	0.00000	
12	1	4	  0d 00:10:0.0199999995529652	  0d 00:09:0.0199999995529652	0.03597	0.12101	0.24002	3.31106	D	1	03/10/2012 12:02:19 AM	0.00000	0.00000	0.00000	0.00000	0.00000	0.00000	0.00000	0.00000	0.00000	0.00000	0.00000	0.00000	0.00000	0.00000	0.00000	0.00000	0.00000	
13	1	4	  0d 00:11:0.0199999995529652	  0d 00:10:0.0199999995529652	0.03997	0.13423	0.24002	3.29847	D	1	03/10/2012 12:03:19 AM	0.00000	0.00000	0.00000	0.00000	0.00000	0.00000	0.00000	0.00000	0.00000	0.00000	0.00000	0.00000	0.00000	0.00000	0.00000	0.00000	0.00000	
14	1	4	  0d 00:12:0.0199999995529652	  0d 00:11:0.0199999995529652	0.04397	0.14739	0.23987	3.28481	D	1	03/10/2012 12:04:19 AM	0.00000	0.00000	0.00000	0.00000	0.00000	0.00000	0.00000	0.00000	0.00000	0.00000	0.00000	0.00000	0.00000	0.00000	0.00000	0.00000	0.00000	
15	1	4	  0d 00:13:0.0199999995529652	  0d 00:12:0.0199999995529652	0.04797	0.16050	0.23995	3.26963	D	1	03/10/2012 12:05:19 AM	0.00000	0.00000	0.00000	0.00000	0.00000	0.00000	0.00000	0.00000	0.00000	0.00000	0.00000	0.00000	0.00000	0.00000	0.00000	0.00000	0.00000	
16	1	4	  0d 00:14:0.0199999995529652	  0d 00:13:0.0199999995529652	0.05197	0.17354	0.23987	3.25162	D	1	03/10/2012 12:06:19 AM	0.00000	0.00000	0.00000	0.00000	0.00000	0.00000	0.00000	0.00000	0.00000	0.00000	0.00000	0.00000	0.00000	0.00000	0.00000	0.00000	0.00000	
17	1	4	  0d 00:15:0.0199999995529652	  0d 00:14:0.0199999995529652	0.05597	0.18651	0.24002	3.22911	D	1	03/10/2012 12:07:19 AM	0.00000	0.00000	0.00000	0.00000	0.00000	0.00000	0.00000	0.00000	0.00000	0.00000	0.00000	0.00000	0.00000	0.00000	0.00000	0.00000	0.00000	
18	1	4	  0d 00:16:0.0199999995529652	  0d 00:15:0.0199999995529652	0.05997	0.19937	0.23987	3.20157	D	1	03/10/2012 12:08:19 AM	0.00000	0.00000	0.00000	0.00000	0.00000	0.00000	0.00000	0.00000	0.00000	0.00000	0.00000	0.00000	0.00000	0.00000	0.00000	0.00000	0.00000	
19	1	4	  0d 00:17:0.0199999995529652	  0d 00:16:0.0199999995529652	0.06397	0.21211	0.24010	3.16541	D	1	03/10/2012 12:09:19 AM	0.00000	0.00000	0.00000	0.00000	0.00000	0.00000	0.00000	0.00000	0.00000	0.00000	0.00000	0.00000	0.00000	0.00000	0.00000	0.00000	0.00000	
20	1	4	  0d 00:18:0.0199999995529652	  0d 00:17:0.0199999995529652	0.06797	0.22467	0.24010	3.11307	D	1	03/10/2012 12:10:19 AM	0.00000	0.00000	0.00000	0.00000	0.00000	0.00000	0.00000	0.00000	0.00000	0.00000	0.00000	0.00000	0.00000	0.00000	0.00000	0.00000	0.00000	
21	1	4	  0d 00:19:0.0199999995529652	  0d 00:18:0.0199999995529652	0.07197	0.23697	0.24002	3.02815	D	1	03/10/2012 12:11:19 AM	0.00000	0.00000	0.00000	0.00000	0.00000	0.00000	0.00000	0.00000	0.00000	0.00000	0.00000	0.00000	0.00000	0.00000	0.00000	0.00000	0.00000	
22	1	4	  0d 00:19:14.3599996566772	  0d 00:18:14.3599996566772	0.07292	0.23985	0.24018	3.00000	D	133	03/10/2012 12:11:33 AM	0.00000	0.00000	0.00000	0.00000	0.00000	0.00000	0.00000	0.00000	0.00000	0.00000	0.00000	0.00000	0.00000	0.00000	0.00000	0.00000	0.00000	
23	1	5	  0d 00:19:14.3699998855591	  0d 00:00:0.00999999977648258	0.00000	0.00000	0.00000	3.09377	R	0	03/10/2012 12:11:33 AM	0.00000	0.00000	0.00000	0.00000	0.00000	0.00000	0.00000	0.00000	0.00000	0.00000	0.00000	0.00000	0.00000	0.00000	0.00000	0.00000	0.00000	
24	1	5	  0d 00:20:14.3699998855591	  0d 00:01:0.00999999977648258	0.00000	0.00000	0.00000	3.40291	R	1	03/10/2012 12:12:33 AM	0.00000	0.00000	0.00000	0.00000	0.00000	0.00000	0.00000	0.00000	0.00000	0.00000	0.00000	0.00000	0.00000	0.00000	0.00000	0.00000	0.00000	
25	1	5	  0d 00:21:14.3699998855591	  0d 00:02:0.00999999977648258	0.00000	0.00000	0.00000	3.42283	R	1	03/10/2012 12:13:33 AM	0.00000	0.00000	0.00000	0.00000	0.00000	0.00000	0.00000	0.00000	0.00000	0.00000	0.00000	0.00000	0.00000	0.00000	0.00000	0.00000	0.00000	
26	1	5	  0d 00:22:14.3699998855591	  0d 00:03:0.00999999977648258	0.00000	0.00000	0.00000	3.43183	R	1	03/10/2012 12:14:33 AM	0.00000	0.00000	0.00000	0.00000	0.00000	0.00000	0.00000	0.00000	0.00000	0.00000	0.00000	0.00000	0.00000	0.00000	0.00000	0.00000	0.00000	
27	1	5	  0d 00:23:14.3699998855591	  0d 00:04:0.00999999977648258	0.00000	0.00000	0.00000	3.43694	R	1	03/10/2012 12:15:33 AM	0.00000	0.00000	0.00000	0.00000	0.00000	0.00000	0.00000	0.00000	0.00000	0.00000	0.00000	0.00000	0.00000	0.00000	0.00000	0.00000	0.00000	
28	1	5	  0d 00:24:14.3699998855591	  0d 00:05:0.00999999977648258	0.00000	0.00000	0.00000	3.44030	R	1	03/10/2012 12:16:33 AM	0.00000	0.00000	0.00000	0.00000	0.00000	0.00000	0.00000	0.00000	0.00000	0.00000	0.00000	0.00000	0.00000	0.00000	0.00000	0.00000	0.00000	
29	1	5	  0d 00:25:14.3699998855591	  0d 00:06:0.00999999977648258	0.00000	0.00000	0.00000	3.44266	R	1	03/10/2012 12:17:33 AM	0.00000	0.00000	0.00000	0.00000	0.00000	0.00000	0.00000	0.00000	0.00000	0.00000	0.00000	0.00000	0.00000	0.00000	0.00000	0.00000	0.00000	
30	1	5	  0d 00:26:14.3699998855591	  0d 00:07:0.00999999977648258	0.00000	0.00000	0.00000	3.44427	R	1	03/10/2012 12:18:33 AM	0.00000	0.00000	0.00000	0.00000	0.00000	0.00000	0.00000	0.00000	0.00000	0.00000	0.00000	0.00000	0.00000	0.00000	0.00000	0.00000	0.00000	
31	1	5	  0d 00:27:14.3699998855591	  0d 00:08:0.00999999977648258	0.00000	0.00000	0.00000	3.44549	R	1	03/10/2012 12:19:33 AM	0.00000	0.00000	0.00000	0.00000	0.00000	0.00000	0.00000	0.00000	0.00000	0.00000	0.00000	0.00000	0.00000	0.00000	0.00000	0.00000	0.00000	
32	1	5	  0d 00:28:14.3699998855591	  0d 00:09:0.00999999977648258	0.00000	0.00000	0.00000	3.44671	R	1	03/10/2012 12:20:33 AM	0.00000	0.00000	0.00000	0.00000	0.00000	0.00000	0.00000	0.00000	0.00000	0.00000	0.00000	0.00000	0.00000	0.00000	0.00000	0.00000	0.00000	
33	1	5	  0d 00:29:14.3599996566772	  0d 00:10:0	0.00000	0.00000	0.00000	3.44747	R	129	03/10/2012 12:21:33 AM	0.00000	0.00000	0.00000	0.00000	0.00000	0.00000	0.00000	0.00000	0.00000	0.00000	0.00000	0.00000	0.00000	0.00000	0.00000	0.00000	0.00000	
34	1	6	  0d 00:29:14.4399995803833	  0d 00:00:0.0799999982118607	0.00000	0.00000	0.00015	3.44778	C	0	03/10/2012 12:21:34 AM	0.00000	0.00000	0.00000	0.00000	0.00000	0.00000	0.00000	0.00000	0.00000	0.00000	0.00000	0.00000	0.00000	0.00000	0.00000	0.00000	0.00000	
35	1	6	  0d 00:30:14.4399995803833	  0d 00:01:0.0799999982118607	0.01323	0.05230	0.80003	3.99344	C	1	03/10/2012 12:22:34 AM	0.00000	0.00000	0.00000	0.00000	0.00000	0.00000	0.00000	0.00000	0.00000	0.00000	0.00000	0.00000	0.00000	0.00000	0.00000	0.00000	0.00000	
36	1	6	  0d 00:31:14.4399995803833	  0d 00:02:0.0799999982118607	0.02656	0.10582	0.80003	4.02953	C	1	03/10/2012 12:23:34 AM	0.00000	0.00000	0.00000	0.00000	0.00000	0.00000	0.00000	0.00000	0.00000	0.00000	0.00000	0.00000	0.00000	0.00000	0.00000	0.00000	0.00000	
37	1	6	  0d 00:32:14.4399995803833	  0d 00:03:0.0799999982118607	0.03990	0.15969	0.80026	4.04952	C	1	03/10/2012 12:24:34 AM	0.00000	0.00000	0.00000	0.00000	0.00000	0.00000	0.00000	0.00000	0.00000	0.00000	0.00000	0.00000	0.00000	0.00000	0.00000	0.00000	0.00000	
38	1	6	  0d 00:33:14.4399995803833	  0d 00:04:0.0799999982118607	0.05323	0.21374	0.79980	4.05669	C	1	03/10/2012 12:25:34 AM	0.00000	0.00000	0.00000	0.00000	0.00000	0.00000	0.00000	0.00000	0.00000	0.00000	0.00000	0.00000	0.00000	0.00000	0.00000	0.00000	0.00000	
39	1	6	  0d 00:34:14.4399995803833	  0d 00:05:0.0799999982118607	0.06656	0.26783	0.79995	4.05554	C	1	03/10/2012 12:26:34 AM	0.00000	0.00000	0.00000	0.00000	0.00000	0.00000	0.00000	0.00000	0.00000	0.00000	0.00000	0.00000	0.00000	0.00000	0.00000	0.00000	0.00000	
40	1	6	  0d 00:35:14.4399995803833	  0d 00:06:0.0799999982118607	0.07990	0.32187	0.80011	4.05142	C	1	03/10/2012 12:27:34 AM	0.00000	0.00000	0.00000	0.00000	0.00000	0.00000	0.00000	0.00000	0.00000	0.00000	0.00000	0.00000	0.00000	0.00000	0.00000	0.00000	0.00000	
41	1	6	  0d 00:36:14.3599996566772	  0d 00:07:0	0.09321	0.37581	0.80011	4.04967	C	129	03/10/2012 12:28:34 AM	0.00000	0.00000	0.00000	0.00000	0.00000	0.00000	0.00000	0.00000	0.00000	0.00000	0.00000	0.00000	0.00000	0.00000	0.00000	0.00000	0.00000	
42	1	7	  0d 00:36:14.3900003433228	  0d 00:00:0.0299999993294477	0.00000	0.00001	0.24910	3.86053	C	0	03/10/2012 12:28:34 AM	0.00000	0.00000	0.00000	0.00000	0.00000	0.00000	0.00000	0.00000	0.00000	0.00000	0.00000	0.00000	0.00000	0.00000	0.00000	0.00000	0.00000	
43	1	7	  0d 00:37:14.3900003433228	  0d 00:01:0.0299999993294477	0.00417	0.01591	0.24987	3.80423	C	1	03/10/2012 12:29:34 AM	0.00000	0.00000	0.00000	0.00000	0.00000	0.00000	0.00000	0.00000	0.00000	0.00000	0.00000	0.00000	0.00000	0.00000	0.00000	0.00000	0.00000	
44	1	7	  0d 00:38:14.3900003433228	  0d 00:02:0.0299999993294477	0.00833	0.03174	0.25010	3.79919	C	1	03/10/2012 12:30:34 AM	0.00000	0.00000	0.00000	0.00000	0.00000	0.00000	0.00000	0.00000	0.00000	0.00000	0.00000	0.00000	0.00000	0.00000	0.00000	0.00000	0.00000	
45	1	7	  0d 00:39:14.3900003433228	  0d 00:03:0.0299999993294477	0.01250	0.04757	0.24994	3.79812	C	1	03/10/2012 12:31:34 AM	0.00000	0.00000	0.00000	0.00000	0.00000	0.00000	0.00000	0.00000	0.00000	0.00000	0.00000	0.00000	0.00000	0.00000	0.00000	0.00000	0.00000	
46	1	7	  0d 00:40:14.3900003433228	  0d 00:04:0.0299999993294477	0.01667	0.06340	0.25010	3.79850	C	1	03/10/2012 12:32:34 AM	0.00000	0.00000	0.00000	0.00000	0.00000	0.00000	0.00000	0.00000	0.00000	0.00000	0.00000	0.00000	0.00000	0.00000	0.00000	0.00000	0.00000	
47	1	7	  0d 00:41:14.3900003433228	  0d 00:05:0.0299999993294477	0.02083	0.07923	0.25002	3.79995	C	1	03/10/2012 12:33:34 AM	0.00000	0.00000	0.00000	0.00000	0.00000	0.00000	0.00000	0.00000	0.00000	0.00000	0.00000	0.00000	0.00000	0.00000	0.00000	0.00000	0.00000	
48	1	7	  0d 00:42:14.3900003433228	  0d 00:06:0.0299999993294477	0.02500	0.09506	0.24994	3.80194	C	1	03/10/2012 12:34:34 AM	0.00000	0.00000	0.00000	0.00000	0.00000	0.00000	0.00000	0.00000	0.00000	0.00000	0.00000	0.00000	0.00000	0.00000	0.00000	0.00000	0.00000	
49	1	7	  0d 00:43:14.3900003433228	  0d 00:07:0.0299999993294477	0.02917	0.11091	0.24994	3.80438	C	1	03/10/2012 12:35:34 AM	0.00000	0.00000	0.00000	0.00000	0.00000	0.00000	0.00000	0.00000	0.00000	0.00000	0.00000	0.00000	0.00000	0.00000	0.00000	0.00000	0.00000	
50	1	7	  0d 00:44:14.3900003433228	  0d 00:08:0.0299999993294477	0.03333	0.12677	0.25002	3.80758	C	1	03/10/2012 12:36:34 AM	0.00000	0.00000	0.00000	0.00000	0.00000	0.00000	0.00000	0.00000	0.00000	0.00000	0.00000	0.00000	0.00000	0.00000	0.00000	0.00000	0.00000	
51	1	7	  0d 00:45:14.3900003433228	  0d 00:09:0.0299999993294477	0.03750	0.14264	0.25002	3.81102	C	1	03/10/2012 12:37:34 AM	0.00000	0.00000	0.00000	0.00000	0.00000	0.00000	0.00000	0.00000	0.00000	0.00000	0.00000	0.00000	0.00000	0.00000	0.00000	0.00000	0.00000	
52	1	7	  0d 00:46:14.3900003433228	  0d 00:10:0.0299999993294477	0.04167	0.15852	0.24994	3.81445	C	1	03/10/2012 12:38:34 AM	0.00000	0.00000	0.00000	0.00000	0.00000	0.00000	0.00000	0.00000	0.00000	0.00000	0.00000	0.00000	0.00000	0.00000	0.00000	0.00000	0.00000	
53	1	7	  0d 00:47:14.3900003433228	  0d 00:11:0.0299999993294477	0.04583	0.17442	0.25002	3.81811	C	1	03/10/2012 12:39:34 AM	0.00000	0.00000	0.00000	0.00000	0.00000	0.00000	0.00000	0.00000	0.00000	0.00000	0.00000	0.00000	0.00000	0.00000	0.00000	0.00000	0.00000	
54	1	7	  0d 00:48:14.3900003433228	  0d 00:12:0.0299999993294477	0.05000	0.19034	0.24994	3.82116	C	1	03/10/2012 12:40:34 AM	0.00000	0.00000	0.00000	0.00000	0.00000	0.00000	0.00000	0.00000	0.00000	0.00000	0.00000	0.00000	0.00000	0.00000	0.00000	0.00000	0.00000	
55	1	7	  0d 00:49:14.3900003433228	  0d 00:13:0.0299999993294477	0.05417	0.20627	0.24987	3.82429	C	1	03/10/2012 12:41:34 AM	0.00000	0.00000	0.00000	0.00000	0.00000	0.00000	0.00000	0.00000	0.00000	0.00000	0.00000	0.00000	0.00000	0.00000	0.00000	0.00000	0.00000	
56	1	7	  0d 00:50:14.3900003433228	  0d 00:14:0.0299999993294477	0.05833	0.22221	0.24994	3.82719	C	1	03/10/2012 12:42:34 AM	0.00000	0.00000	0.00000	0.00000	0.00000	0.00000	0.00000	0.00000	0.00000	0.00000	0.00000	0.00000	0.00000	0.00000	0.00000	0.00000	0.00000	
57	1	7	  0d 00:51:14.3900003433228	  0d 00:15:0.0299999993294477	0.06250	0.23816	0.24994	3.83032	C	1	03/10/2012 12:43:34 AM	0.00000	0.00000	0.00000	0.00000	0.00000	0.00000	0.00000	0.00000	0.00000	0.00000	0.00000	0.00000	0.00000	0.00000	0.00000	0.00000	0.00000	
58	1	7	  0d 00:52:14.3900003433228	  0d 00:16:0.0299999993294477	0.06667	0.25412	0.25002	3.83352	C	1	03/10/2012 12:44:34 AM	0.00000	0.00000	0.00000	0.00000	0.00000	0.00000	0.00000	0.00000	0.00000	0.00000	0.00000	0.00000	0.00000	0.00000	0.00000	0.00000	0.00000	
59	1	7	  0d 00:53:14.3900003433228	  0d 00:17:0.0299999993294477	0.07083	0.27010	0.24979	3.83658	C	1	03/10/2012 12:45:34 AM	0.00000	0.00000	0.00000	0.00000	0.00000	0.00000	0.00000	0.00000	0.00000	0.00000	0.00000	0.00000	0.00000	0.00000	0.00000	0.00000	0.00000	
60	1	7	  0d 00:54:14.3900003433228	  0d 00:18:0.0299999993294477	0.07500	0.28610	0.25010	3.83986	C	1	03/10/2012 12:46:34 AM	0.00000	0.00000	0.00000	0.00000	0.00000	0.00000	0.00000	0.00000	0.00000	0.00000	0.00000	0.00000	0.00000	0.00000	0.00000	0.00000	0.00000	
61	1	7	  0d 00:55:14.3900003433228	  0d 00:19:0.0299999993294477	0.07917	0.30210	0.25002	3.84314	C	1	03/10/2012 12:47:34 AM	0.00000	0.00000	0.00000	0.00000	0.00000	0.00000	0.00000	0.00000	0.00000	0.00000	0.00000	0.00000	0.00000	0.00000	0.00000	0.00000	0.00000	
62	1	7	  0d 00:56:14.3900003433228	  0d 00:20:0.0299999993294477	0.08333	0.31812	0.24994	3.84634	C	1	03/10/2012 12:48:34 AM	0.00000	0.00000	0.00000	0.00000	0.00000	0.00000	0.00000	0.00000	0.00000	0.00000	0.00000	0.00000	0.00000	0.00000	0.00000	0.00000	0.00000	
63	1	7	  0d 00:57:14.3900003433228	  0d 00:21:0.0299999993294477	0.08750	0.33415	0.24994	3.84993	C	1	03/10/2012 12:49:34 AM	0.00000	0.00000	0.00000	0.00000	0.00000	0.00000	0.00000	0.00000	0.00000	0.00000	0.00000	0.00000	0.00000	0.00000	0.00000	0.00000	0.00000	
64	1	7	  0d 00:58:14.3900003433228	  0d 00:22:0.0299999993294477	0.09166	0.35020	0.24987	3.85336	C	1	03/10/2012 12:50:34 AM	0.00000	0.00000	0.00000	0.00000	0.00000	0.00000	0.00000	0.00000	0.00000	0.00000	0.00000	0.00000	0.00000	0.00000	0.00000	0.00000	0.00000	
65	1	7	  0d 00:59:14.3900003433228	  0d 00:23:0.0299999993294477	0.09583	0.36627	0.24987	3.85786	C	1	03/10/2012 12:51:34 AM	0.00000	0.00000	0.00000	0.00000	0.00000	0.00000	0.00000	0.00000	0.00000	0.00000	0.00000	0.00000	0.00000	0.00000	0.00000	0.00000	0.00000	
66	1	7	  0d 01:00:14.3900003433228	  0d 00:24:0.0299999993294477	0.10000	0.38235	0.25002	3.86213	C	1	03/10/2012 12:52:34 AM	0.00000	0.00000	0.00000	0.00000	0.00000	0.00000	0.00000	0.00000	0.00000	0.00000	0.00000	0.00000	0.00000	0.00000	0.00000	0.00000	0.00000	
67	1	7	  0d 01:01:14.3900003433228	  0d 00:25:0.0299999993294477	0.10416	0.39845	0.24994	3.86679	C	1	03/10/2012 12:53:34 AM	0.00000	0.00000	0.00000	0.00000	0.00000	0.00000	0.00000	0.00000	0.00000	0.00000	0.00000	0.00000	0.00000	0.00000	0.00000	0.00000	0.00000	
68	1	7	  0d 01:02:14.3900003433228	  0d 00:26:0.0299999993294477	0.10833	0.41457	0.25010	3.87091	C	1	03/10/2012 12:54:34 AM	0.00000	0.00000	0.00000	0.00000	0.00000	0.00000	0.00000	0.00000	0.00000	0.00000	0.00000	0.00000	0.00000	0.00000	0.00000	0.00000	0.00000	
69	1	7	  0d 01:03:14.3900003433228	  0d 00:27:0.0299999993294477	0.11250	0.43071	0.25002	3.87495	C	1	03/10/2012 12:55:34 AM	0.00000	0.00000	0.00000	0.00000	0.00000	0.00000	0.00000	0.00000	0.00000	0.00000	0.00000	0.00000	0.00000	0.00000	0.00000	0.00000	0.00000	
70	1	7	  0d 01:04:14.3900003433228	  0d 00:28:0.0299999993294477	0.11666	0.44686	0.25002	3.87922	C	1	03/10/2012 12:56:34 AM	0.00000	0.00000	0.00000	0.00000	0.00000	0.00000	0.00000	0.00000	0.00000	0.00000	0.00000	0.00000	0.00000	0.00000	0.00000	0.00000	0.00000	
71	1	7	  0d 01:05:14.3900003433228	  0d 00:29:0.0299999993294477	0.12083	0.46303	0.25002	3.88319	C	1	03/10/2012 12:57:34 AM	0.00000	0.00000	0.00000	0.00000	0.00000	0.00000	0.00000	0.00000	0.00000	0.00000	0.00000	0.00000	0.00000	0.00000	0.00000	0.00000	0.00000	
72	1	7	  0d 01:06:14.3900003433228	  0d 00:30:0.0299999993294477	0.12500	0.47922	0.24994	3.88739	C	1	03/10/2012 12:58:34 AM	0.00000	0.00000	0.00000	0.00000	0.00000	0.00000	0.00000	0.00000	0.00000	0.00000	0.00000	0.00000	0.00000	0.00000	0.00000	0.00000	0.00000	
73	1	7	  0d 01:07:14.3900003433228	  0d 00:31:0.0299999993294477	0.12916	0.49543	0.24994	3.89151	C	1	03/10/2012 12:59:34 AM	0.00000	0.00000	0.00000	0.00000	0.00000	0.00000	0.00000	0.00000	0.00000	0.00000	0.00000	0.00000	0.00000	0.00000	0.00000	0.00000	0.00000	
74	1	7	  0d 01:08:14.3900003433228	  0d 00:32:0.0299999993294477	0.13333	0.51165	0.25002	3.89570	C	1	03/10/2012 1:00:34 AM	0.00000	0.00000	0.00000	0.00000	0.00000	0.00000	0.00000	0.00000	0.00000	0.00000	0.00000	0.00000	0.00000	0.00000	0.00000	0.00000	0.00000	
75	1	7	  0d 01:09:14.3900003433228	  0d 00:33:0.0299999993294477	0.13750	0.52789	0.24987	3.90021	C	1	03/10/2012 1:01:34 AM	0.00000	0.00000	0.00000	0.00000	0.00000	0.00000	0.00000	0.00000	0.00000	0.00000	0.00000	0.00000	0.00000	0.00000	0.00000	0.00000	0.00000	
76	1	7	  0d 01:10:14.3900003433228	  0d 00:34:0.0299999993294477	0.14166	0.54415	0.25002	3.90478	C	1	03/10/2012 1:02:34 AM	0.00000	0.00000	0.00000	0.00000	0.00000	0.00000	0.00000	0.00000	0.00000	0.00000	0.00000	0.00000	0.00000	0.00000	0.00000	0.00000	0.00000	
77	1	7	  0d 01:11:14.3900003433228	  0d 00:35:0.0299999993294477	0.14583	0.56043	0.25010	3.91012	C	1	03/10/2012 1:03:34 AM	0.00000	0.00000	0.00000	0.00000	0.00000	0.00000	0.00000	0.00000	0.00000	0.00000	0.00000	0.00000	0.00000	0.00000	0.00000	0.00000	0.00000	
78	1	7	  0d 01:12:14.3900003433228	  0d 00:36:0.0299999993294477	0.15000	0.57673	0.24987	3.91554	C	1	03/10/2012 1:04:34 AM	0.00000	0.00000	0.00000	0.00000	0.00000	0.00000	0.00000	0.00000	0.00000	0.00000	0.00000	0.00000	0.00000	0.00000	0.00000	0.00000	0.00000	
79	1	7	  0d 01:13:14.3900003433228	  0d 00:37:0.0299999993294477	0.15416	0.59306	0.24994	3.92142	C	1	03/10/2012 1:05:34 AM	0.00000	0.00000	0.00000	0.00000	0.00000	0.00000	0.00000	0.00000	0.00000	0.00000	0.00000	0.00000	0.00000	0.00000	0.00000	0.00000	0.00000	
80	1	7	  0d 01:14:14.3900003433228	  0d 00:38:0.0299999993294477	0.15833	0.60941	0.24994	3.92714	C	1	03/10/2012 1:06:34 AM	0.00000	0.00000	0.00000	0.00000	0.00000	0.00000	0.00000	0.00000	0.00000	0.00000	0.00000	0.00000	0.00000	0.00000	0.00000	0.00000	0.00000	
81	1	7	  0d 01:15:14.3900003433228	  0d 00:39:0.0299999993294477	0.16250	0.62579	0.25002	3.93301	C	1	03/10/2012 1:07:34 AM	0.00000	0.00000	0.00000	0.00000	0.00000	0.00000	0.00000	0.00000	0.00000	0.00000	0.00000	0.00000	0.00000	0.00000	0.00000	0.00000	0.00000	
82	1	7	  0d 01:16:14.3900003433228	  0d 00:40:0.0299999993294477	0.16666	0.64219	0.25010	3.93881	C	1	03/10/2012 1:08:34 AM	0.00000	0.00000	0.00000	0.00000	0.00000	0.00000	0.00000	0.00000	0.00000	0.00000	0.00000	0.00000	0.00000	0.00000	0.00000	0.00000	0.00000	
83	1	7	  0d 01:17:14.3900003433228	  0d 00:41:0.0299999993294477	0.17083	0.65861	0.25002	3.94476	C	1	03/10/2012 1:09:34 AM	0.00000	0.00000	0.00000	0.00000	0.00000	0.00000	0.00000	0.00000	0.00000	0.00000	0.00000	0.00000	0.00000	0.00000	0.00000	0.00000	0.00000	
84	1	7	  0d 01:18:14.3900003433228	  0d 00:42:0.0299999993294477	0.17499	0.67506	0.25010	3.95079	C	1	03/10/2012 1:10:34 AM	0.00000	0.00000	0.00000	0.00000	0.00000	0.00000	0.00000	0.00000	0.00000	0.00000	0.00000	0.00000	0.00000	0.00000	0.00000	0.00000	0.00000	
85	1	7	  0d 01:19:14.3900003433228	  0d 00:43:0.0299999993294477	0.17916	0.69153	0.24994	3.95674	C	1	03/10/2012 1:11:34 AM	0.00000	0.00000	0.00000	0.00000	0.00000	0.00000	0.00000	0.00000	0.00000	0.00000	0.00000	0.00000	0.00000	0.00000	0.00000	0.00000	0.00000	
86	1	7	  0d 01:20:14.3900003433228	  0d 00:44:0.0299999993294477	0.18333	0.70803	0.25002	3.96330	C	1	03/10/2012 1:12:34 AM	0.00000	0.00000	0.00000	0.00000	0.00000	0.00000	0.00000	0.00000	0.00000	0.00000	0.00000	0.00000	0.00000	0.00000	0.00000	0.00000	0.00000	
87	1	7	  0d 01:21:14.3900003433228	  0d 00:45:0.0299999993294477	0.18749	0.72456	0.24994	3.97017	C	1	03/10/2012 1:13:34 AM	0.00000	0.00000	0.00000	0.00000	0.00000	0.00000	0.00000	0.00000	0.00000	0.00000	0.00000	0.00000	0.00000	0.00000	0.00000	0.00000	0.00000	
88	1	7	  0d 01:22:14.3900003433228	  0d 00:46:0.0299999993294477	0.19166	0.74111	0.25010	3.97734	C	1	03/10/2012 1:14:34 AM	0.00000	0.00000	0.00000	0.00000	0.00000	0.00000	0.00000	0.00000	0.00000	0.00000	0.00000	0.00000	0.00000	0.00000	0.00000	0.00000	0.00000	
89	1	7	  0d 01:23:14.3900003433228	  0d 00:47:0.0299999993294477	0.19583	0.75770	0.24994	3.98444	C	1	03/10/2012 1:15:34 AM	0.00000	0.00000	0.00000	0.00000	0.00000	0.00000	0.00000	0.00000	0.00000	0.00000	0.00000	0.00000	0.00000	0.00000	0.00000	0.00000	0.00000	
90	1	7	  0d 01:24:14.3900003433228	  0d 00:48:0.0299999993294477	0.19999	0.77432	0.24987	3.99138	C	1	03/10/2012 1:16:34 AM	0.00000	0.00000	0.00000	0.00000	0.00000	0.00000	0.00000	0.00000	0.00000	0.00000	0.00000	0.00000	0.00000	0.00000	0.00000	0.00000	0.00000	
91	1	7	  0d 01:25:14.3900003433228	  0d 00:49:0.0299999993294477	0.20416	0.79096	0.25002	3.99893	C	1	03/10/2012 1:17:34 AM	0.00000	0.00000	0.00000	0.00000	0.00000	0.00000	0.00000	0.00000	0.00000	0.00000	0.00000	0.00000	0.00000	0.00000	0.00000	0.00000	0.00000	
92	1	7	  0d 01:26:14.3900003433228	  0d 00:50:0.0299999993294477	0.20833	0.80764	0.25002	4.00610	C	1	03/10/2012 1:18:34 AM	0.00000	0.00000	0.00000	0.00000	0.00000	0.00000	0.00000	0.00000	0.00000	0.00000	0.00000	0.00000	0.00000	0.00000	0.00000	0.00000	0.00000	
93	1	7	  0d 01:27:14.3900003433228	  0d 00:51:0.0299999993294477	0.21249	0.82435	0.25002	4.01343	C	1	03/10/2012 1:19:34 AM	0.00000	0.00000	0.00000	0.00000	0.00000	0.00000	0.00000	0.00000	0.00000	0.00000	0.00000	0.00000	0.00000	0.00000	0.00000	0.00000	0.00000	
94	1	7	  0d 01:28:14.3900003433228	  0d 00:52:0.0299999993294477	0.21666	0.84108	0.24994	4.02098	C	1	03/10/2012 1:20:34 AM	0.00000	0.00000	0.00000	0.00000	0.00000	0.00000	0.00000	0.00000	0.00000	0.00000	0.00000	0.00000	0.00000	0.00000	0.00000	0.00000	0.00000	
95	1	7	  0d 01:29:14.3900003433228	  0d 00:53:0.0299999993294477	0.22083	0.85785	0.24987	4.02869	C	1	03/10/2012 1:21:34 AM	0.00000	0.00000	0.00000	0.00000	0.00000	0.00000	0.00000	0.00000	0.00000	0.00000	0.00000	0.00000	0.00000	0.00000	0.00000	0.00000	0.00000	
96	1	7	  0d 01:30:14.3900003433228	  0d 00:54:0.0299999993294477	0.22499	0.87466	0.24994	4.03685	C	1	03/10/2012 1:22:34 AM	0.00000	0.00000	0.00000	0.00000	0.00000	0.00000	0.00000	0.00000	0.00000	0.00000	0.00000	0.00000	0.00000	0.00000	0.00000	0.00000	0.00000	
97	1	7	  0d 01:31:14.3900003433228	  0d 00:55:0.0299999993294477	0.22916	0.89149	0.24994	4.04540	C	1	03/10/2012 1:23:34 AM	0.00000	0.00000	0.00000	0.00000	0.00000	0.00000	0.00000	0.00000	0.00000	0.00000	0.00000	0.00000	0.00000	0.00000	0.00000	0.00000	0.00000	
98	1	7	  0d 01:32:14.3900003433228	  0d 00:56:0.0299999993294477	0.23333	0.90837	0.24994	4.05356	C	1	03/10/2012 1:24:34 AM	0.00000	0.00000	0.00000	0.00000	0.00000	0.00000	0.00000	0.00000	0.00000	0.00000	0.00000	0.00000	0.00000	0.00000	0.00000	0.00000	0.00000	
99	1	7	  0d 01:33:14.3900003433228	  0d 00:57:0.0299999993294477	0.23749	0.92527	0.25002	4.06165	C	1	03/10/2012 1:25:34 AM	0.00000	0.00000	0.00000	0.00000	0.00000	0.00000	0.00000	0.00000	0.00000	0.00000	0.00000	0.00000	0.00000	0.00000	0.00000	0.00000	0.00000	
100	1	7	  0d 01:34:14.3900003433228	  0d 00:58:0.0299999993294477	0.24166	0.94221	0.25002	4.06981	C	1	03/10/2012 1:26:34 AM	0.00000	0.00000	0.00000	0.00000	0.00000	0.00000	0.00000	0.00000	0.00000	0.00000	0.00000	0.00000	0.00000	0.00000	0.00000	0.00000	0.00000	
101	1	7	  0d 01:35:14.3900003433228	  0d 00:59:0.0299999993294477	0.24583	0.95919	0.24987	4.07805	C	1	03/10/2012 1:27:34 AM	0.00000	0.00000	0.00000	0.00000	0.00000	0.00000	0.00000	0.00000	0.00000	0.00000	0.00000	0.00000	0.00000	0.00000	0.00000	0.00000	0.00000	
102	1	7	  0d 01:36:14.3900003433228	  0d 01:00:0.0299999993294477	0.24999	0.97619	0.24994	4.08621	C	1	03/10/2012 1:28:34 AM	0.00000	0.00000	0.00000	0.00000	0.00000	0.00000	0.00000	0.00000	0.00000	0.00000	0.00000	0.00000	0.00000	0.00000	0.00000	0.00000	0.00000	
103	1	7	  0d 01:37:14.3900003433228	  0d 01:01:0.0299999993294477	0.25416	0.99324	0.25002	4.09445	C	1	03/10/2012 1:29:34 AM	0.00000	0.00000	0.00000	0.00000	0.00000	0.00000	0.00000	0.00000	0.00000	0.00000	0.00000	0.00000	0.00000	0.00000	0.00000	0.00000	0.00000	
104	1	7	  0d 01:38:14.3900003433228	  0d 01:02:0.0299999993294477	0.25833	1.01031	0.25010	4.10285	C	1	03/10/2012 1:30:34 AM	0.00000	0.00000	0.00000	0.00000	0.00000	0.00000	0.00000	0.00000	0.00000	0.00000	0.00000	0.00000	0.00000	0.00000	0.00000	0.00000	0.00000	
105	1	7	  0d 01:39:14.3900003433228	  0d 01:03:0.0299999993294477	0.26249	1.02743	0.25010	4.11124	C	1	03/10/2012 1:31:34 AM	0.00000	0.00000	0.00000	0.00000	0.00000	0.00000	0.00000	0.00000	0.00000	0.00000	0.00000	0.00000	0.00000	0.00000	0.00000	0.00000	0.00000	
106	1	7	  0d 01:40:14.3900003433228	  0d 01:04:0.0299999993294477	0.26666	1.04457	0.24987	4.12001	C	1	03/10/2012 1:32:34 AM	0.00000	0.00000	0.00000	0.00000	0.00000	0.00000	0.00000	0.00000	0.00000	0.00000	0.00000	0.00000	0.00000	0.00000	0.00000	0.00000	0.00000	
107	1	7	  0d 01:41:14.3900003433228	  0d 01:05:0.0299999993294477	0.27082	1.06176	0.25002	4.12871	C	1	03/10/2012 1:33:34 AM	0.00000	0.00000	0.00000	0.00000	0.00000	0.00000	0.00000	0.00000	0.00000	0.00000	0.00000	0.00000	0.00000	0.00000	0.00000	0.00000	0.00000	
108	1	7	  0d 01:42:14.3900003433228	  0d 01:06:0.0299999993294477	0.27499	1.07898	0.24979	4.13718	C	1	03/10/2012 1:34:34 AM	0.00000	0.00000	0.00000	0.00000	0.00000	0.00000	0.00000	0.00000	0.00000	0.00000	0.00000	0.00000	0.00000	0.00000	0.00000	0.00000	0.00000	
109	1	7	  0d 01:43:14.3900003433228	  0d 01:07:0.0299999993294477	0.27916	1.09623	0.24994	4.14565	C	1	03/10/2012 1:35:34 AM	0.00000	0.00000	0.00000	0.00000	0.00000	0.00000	0.00000	0.00000	0.00000	0.00000	0.00000	0.00000	0.00000	0.00000	0.00000	0.00000	0.00000	
110	1	7	  0d 01:43:43.939998626709	  0d 01:07:29.5799999237061	0.28121	1.10474	0.25010	4.15000	C	133	03/10/2012 1:36:03 AM	0.00000	0.00000	0.00000	0.00000	0.00000	0.00000	0.00000	0.00000	0.00000	0.00000	0.00000	0.00000	0.00000	0.00000	0.00000	0.00000	0.00000	
111	1	8	  0d 01:43:43.9700012207031	  0d 00:00:0.0299999993294477	0.00000	0.00001	0.27619	4.15831	C	0	03/10/2012 1:36:03 AM	0.00000	0.00000	0.00000	0.00000	0.00000	0.00000	0.00000	0.00000	0.00000	0.00000	0.00000	0.00000	0.00000	0.00000	0.00000	0.00000	0.00000	
112	1	8	  0d 01:44:43.9700012207031	  0d 00:01:0.0299999993294477	0.00400	0.01658	0.22988	4.14992	C	1	03/10/2012 1:37:03 AM	0.00000	0.00000	0.00000	0.00000	0.00000	0.00000	0.00000	0.00000	0.00000	0.00000	0.00000	0.00000	0.00000	0.00000	0.00000	0.00000	0.00000	
113	1	8	  0d 01:45:43.9700012207031	  0d 00:02:0.0299999993294477	0.00768	0.03189	0.21263	4.14992	C	1	03/10/2012 1:38:03 AM	0.00000	0.00000	0.00000	0.00000	0.00000	0.00000	0.00000	0.00000	0.00000	0.00000	0.00000	0.00000	0.00000	0.00000	0.00000	0.00000	0.00000	
114	1	8	  0d 01:46:43.9700012207031	  0d 00:03:0.0299999993294477	0.01110	0.04606	0.19699	4.15000	C	1	03/10/2012 1:39:03 AM	0.00000	0.00000	0.00000	0.00000	0.00000	0.00000	0.00000	0.00000	0.00000	0.00000	0.00000	0.00000	0.00000	0.00000	0.00000	0.00000	0.00000	
115	1	8	  0d 01:47:43.9700012207031	  0d 00:04:0.0299999993294477	0.01425	0.05916	0.18196	4.14992	C	1	03/10/2012 1:40:03 AM	0.00000	0.00000	0.00000	0.00000	0.00000	0.00000	0.00000	0.00000	0.00000	0.00000	0.00000	0.00000	0.00000	0.00000	0.00000	0.00000	0.00000	
116	1	8	  0d 01:48:43.9700012207031	  0d 00:05:0.0299999993294477	0.01717	0.07126	0.16823	4.14992	C	1	03/10/2012 1:41:03 AM	0.00000	0.00000	0.00000	0.00000	0.00000	0.00000	0.00000	0.00000	0.00000	0.00000	0.00000	0.00000	0.00000	0.00000	0.00000	0.00000	0.00000	
117	1	8	  0d 01:49:43.9700012207031	  0d 00:06:0.0299999993294477	0.01987	0.08245	0.15518	4.15000	C	1	03/10/2012 1:42:03 AM	0.00000	0.00000	0.00000	0.00000	0.00000	0.00000	0.00000	0.00000	0.00000	0.00000	0.00000	0.00000	0.00000	0.00000	0.00000	0.00000	0.00000	
118	1	8	  0d 01:50:43.9700012207031	  0d 00:07:0.0299999993294477	0.02236	0.09281	0.14397	4.14992	C	1	03/10/2012 1:43:03 AM	0.00000	0.00000	0.00000	0.00000	0.00000	0.00000	0.00000	0.00000	0.00000	0.00000	0.00000	0.00000	0.00000	0.00000	0.00000	0.00000	0.00000	
119	1	8	  0d 01:51:43.9700012207031	  0d 00:08:0.0299999993294477	0.02468	0.10242	0.13405	4.14992	C	1	03/10/2012 1:44:03 AM	0.00000	0.00000	0.00000	0.00000	0.00000	0.00000	0.00000	0.00000	0.00000	0.00000	0.00000	0.00000	0.00000	0.00000	0.00000	0.00000	0.00000	
120	1	8	  0d 01:52:43.9700012207031	  0d 00:09:0.0299999993294477	0.02683	0.11134	0.12428	4.15007	C	1	03/10/2012 1:45:03 AM	0.00000	0.00000	0.00000	0.00000	0.00000	0.00000	0.00000	0.00000	0.00000	0.00000	0.00000	0.00000	0.00000	0.00000	0.00000	0.00000	0.00000	
121	1	8	  0d 01:53:43.9700012207031	  0d 00:10:0.0299999993294477	0.02883	0.11965	0.11601	4.15007	C	1	03/10/2012 1:46:03 AM	0.00000	0.00000	0.00000	0.00000	0.00000	0.00000	0.00000	0.00000	0.00000	0.00000	0.00000	0.00000	0.00000	0.00000	0.00000	0.00000	0.00000	
122	1	8	  0d 01:54:43.9700012207031	  0d 00:11:0.0299999993294477	0.03070	0.12741	0.10839	4.15015	C	1	03/10/2012 1:47:03 AM	0.00000	0.00000	0.00000	0.00000	0.00000	0.00000	0.00000	0.00000	0.00000	0.00000	0.00000	0.00000	0.00000	0.00000	0.00000	0.00000	0.00000	
123	1	8	  0d 01:55:43.9700012207031	  0d 00:12:0.0299999993294477	0.03245	0.13465	0.10133	4.15007	C	1	03/10/2012 1:48:03 AM	0.00000	0.00000	0.00000	0.00000	0.00000	0.00000	0.00000	0.00000	0.00000	0.00000	0.00000	0.00000	0.00000	0.00000	0.00000	0.00000	0.00000	
124	1	8	  0d 01:56:43.9700012207031	  0d 00:13:0.0299999993294477	0.03408	0.14143	0.09475	4.15015	C	1	03/10/2012 1:49:03 AM	0.00000	0.00000	0.00000	0.00000	0.00000	0.00000	0.00000	0.00000	0.00000	0.00000	0.00000	0.00000	0.00000	0.00000	0.00000	0.00000	0.00000	
125	1	8	  0d 01:57:43.9700012207031	  0d 00:14:0.0299999993294477	0.03561	0.14777	0.08862	4.15015	C	1	03/10/2012 1:50:03 AM	0.00000	0.00000	0.00000	0.00000	0.00000	0.00000	0.00000	0.00000	0.00000	0.00000	0.00000	0.00000	0.00000	0.00000	0.00000	0.00000	0.00000	
126	1	8	  0d 01:58:43.9700012207031	  0d 00:15:0.0299999993294477	0.03704	0.15370	0.08298	4.15007	C	1	03/10/2012 1:51:03 AM	0.00000	0.00000	0.00000	0.00000	0.00000	0.00000	0.00000	0.00000	0.00000	0.00000	0.00000	0.00000	0.00000	0.00000	0.00000	0.00000	0.00000	
127	1	8	  0d 01:59:43.9700012207031	  0d 00:16:0.0299999993294477	0.03838	0.15926	0.07782	4.15023	C	1	03/10/2012 1:52:03 AM	0.00000	0.00000	0.00000	0.00000	0.00000	0.00000	0.00000	0.00000	0.00000	0.00000	0.00000	0.00000	0.00000	0.00000	0.00000	0.00000	0.00000	
128	1	8	  0d 02:00:43.9700012207031	  0d 00:17:0.0299999993294477	0.03963	0.16448	0.07310	4.15000	C	1	03/10/2012 1:53:03 AM	0.00000	0.00000	0.00000	0.00000	0.00000	0.00000	0.00000	0.00000	0.00000	0.00000	0.00000	0.00000	0.00000	0.00000	0.00000	0.00000	0.00000	
129	1	8	  0d 02:01:43.9700012207031	  0d 00:18:0.0299999993294477	0.04082	0.16939	0.06877	4.15007	C	1	03/10/2012 1:54:03 AM	0.00000	0.00000	0.00000	0.00000	0.00000	0.00000	0.00000	0.00000	0.00000	0.00000	0.00000	0.00000	0.00000	0.00000	0.00000	0.00000	0.00000	
130	1	8	  0d 02:02:43.9700012207031	  0d 00:19:0.0299999993294477	0.04193	0.17400	0.06478	4.15000	C	1	03/10/2012 1:55:03 AM	0.00000	0.00000	0.00000	0.00000	0.00000	0.00000	0.00000	0.00000	0.00000	0.00000	0.00000	0.00000	0.00000	0.00000	0.00000	0.00000	0.00000	
131	1	8	  0d 02:03:43.9700012207031	  0d 00:20:0.0299999993294477	0.04298	0.17835	0.06101	4.15000	C	1	03/10/2012 1:56:03 AM	0.00000	0.00000	0.00000	0.00000	0.00000	0.00000	0.00000	0.00000	0.00000	0.00000	0.00000	0.00000	0.00000	0.00000	0.00000	0.00000	0.00000	
132	1	8	  0d 02:04:43.9700012207031	  0d 00:21:0.0299999993294477	0.04396	0.18245	0.05753	4.15007	C	1	03/10/2012 1:57:03 AM	0.00000	0.00000	0.00000	0.00000	0.00000	0.00000	0.00000	0.00000	0.00000	0.00000	0.00000	0.00000	0.00000	0.00000	0.00000	0.00000	0.00000	
133	1	8	  0d 02:05:43.9700012207031	  0d 00:22:0.0299999993294477	0.04489	0.18631	0.05422	4.15007	C	1	03/10/2012 1:58:03 AM	0.00000	0.00000	0.00000	0.00000	0.00000	0.00000	0.00000	0.00000	0.00000	0.00000	0.00000	0.00000	0.00000	0.00000	0.00000	0.00000	0.00000	
134	1	8	  0d 02:06:43.9700012207031	  0d 00:23:0.0299999993294477	0.04577	0.18995	0.05113	4.15000	C	1	03/10/2012 1:59:03 AM	0.00000	0.00000	0.00000	0.00000	0.00000	0.00000	0.00000	0.00000	0.00000	0.00000	0.00000	0.00000	0.00000	0.00000	0.00000	0.00000	0.00000	
135	1	8	  0d 02:07:43.9700012207031	  0d 00:24:0.0299999993294477	0.04660	0.19339	0.04826	4.15007	C	1	03/10/2012 2:00:03 AM	0.00000	0.00000	0.00000	0.00000	0.00000	0.00000	0.00000	0.00000	0.00000	0.00000	0.00000	0.00000	0.00000	0.00000	0.00000	0.00000	0.00000	
136	1	8	  0d 02:08:43.9700012207031	  0d 00:25:0.0299999993294477	0.04738	0.19664	0.04566	4.14992	C	1	03/10/2012 2:01:03 AM	0.00000	0.00000	0.00000	0.00000	0.00000	0.00000	0.00000	0.00000	0.00000	0.00000	0.00000	0.00000	0.00000	0.00000	0.00000	0.00000	0.00000	
137	1	8	  0d 02:09:43.9700012207031	  0d 00:26:0.0299999993294477	0.04812	0.19971	0.04328	4.15000	C	1	03/10/2012 2:02:03 AM	0.00000	0.00000	0.00000	0.00000	0.00000	0.00000	0.00000	0.00000	0.00000	0.00000	0.00000	0.00000	0.00000	0.00000	0.00000	0.00000	0.00000	
138	1	8	  0d 02:10:43.9700012207031	  0d 00:27:0.0299999993294477	0.04883	0.20263	0.04111	4.14984	C	1	03/10/2012 2:03:03 AM	0.00000	0.00000	0.00000	0.00000	0.00000	0.00000	0.00000	0.00000	0.00000	0.00000	0.00000	0.00000	0.00000	0.00000	0.00000	0.00000	0.00000	
139	1	8	  0d 02:11:43.9700012207031	  0d 00:28:0.0299999993294477	0.04949	0.20540	0.03914	4.14992	C	1	03/10/2012 2:04:03 AM	0.00000	0.00000	0.00000	0.00000	0.00000	0.00000	0.00000	0.00000	0.00000	0.00000	0.00000	0.00000	0.00000	0.00000	0.00000	0.00000	0.00000	
140	1	8	  0d 02:12:43.9700012207031	  0d 00:29:0.0299999993294477	0.05013	0.20805	0.03736	4.15007	C	1	03/10/2012 2:05:03 AM	0.00000	0.00000	0.00000	0.00000	0.00000	0.00000	0.00000	0.00000	0.00000	0.00000	0.00000	0.00000	0.00000	0.00000	0.00000	0.00000	0.00000	
141	1	8	  0d 02:13:43.939998626709	  0d 00:30:0	0.05074	0.21057	0.03566	4.15000	C	129	03/10/2012 2:06:03 AM	0.00000	0.00000	0.00000	0.00000	0.00000	0.00000	0.00000	0.00000	0.00000	0.00000	0.00000	0.00000	0.00000	0.00000	0.00000	0.00000	0.00000	
142	1	9	  0d 02:13:43.9500007629395	  0d 00:00:0.00999999977648258	0.00000	0.00000	0.00000	4.13855	R	0	03/10/2012 2:06:03 AM	0.00000	0.00000	0.00000	0.00000	0.00000	0.00000	0.00000	0.00000	0.00000	0.00000	0.00000	0.00000	0.00000	0.00000	0.00000	0.00000	0.00000	
143	1	9	  0d 02:14:43.9500007629395	  0d 00:01:0.00999999977648258	0.00000	0.00000	0.00000	4.13306	R	1	03/10/2012 2:07:03 AM	0.00000	0.00000	0.00000	0.00000	0.00000	0.00000	0.00000	0.00000	0.00000	0.00000	0.00000	0.00000	0.00000	0.00000	0.00000	0.00000	0.00000	
144	1	9	  0d 02:15:43.9500007629395	  0d 00:02:0.00999999977648258	0.00000	0.00000	0.00000	4.13100	R	1	03/10/2012 2:08:03 AM	0.00000	0.00000	0.00000	0.00000	0.00000	0.00000	0.00000	0.00000	0.00000	0.00000	0.00000	0.00000	0.00000	0.00000	0.00000	0.00000	0.00000	
145	1	9	  0d 02:16:43.9500007629395	  0d 00:03:0.00999999977648258	0.00000	0.00000	0.00000	4.12940	R	1	03/10/2012 2:09:03 AM	0.00000	0.00000	0.00000	0.00000	0.00000	0.00000	0.00000	0.00000	0.00000	0.00000	0.00000	0.00000	0.00000	0.00000	0.00000	0.00000	0.00000	
146	1	9	  0d 02:17:43.9500007629395	  0d 00:04:0.00999999977648258	0.00000	0.00000	0.00000	4.12833	R	1	03/10/2012 2:10:03 AM	0.00000	0.00000	0.00000	0.00000	0.00000	0.00000	0.00000	0.00000	0.00000	0.00000	0.00000	0.00000	0.00000	0.00000	0.00000	0.00000	0.00000	
147	1	9	  0d 02:18:43.9500007629395	  0d 00:05:0.00999999977648258	0.00000	0.00000	0.00000	4.12696	R	1	03/10/2012 2:11:03 AM	0.00000	0.00000	0.00000	0.00000	0.00000	0.00000	0.00000	0.00000	0.00000	0.00000	0.00000	0.00000	0.00000	0.00000	0.00000	0.00000	0.00000	
148	1	9	  0d 02:19:43.9500007629395	  0d 00:06:0.00999999977648258	0.00000	0.00000	0.00000	4.12581	R	1	03/10/2012 2:12:03 AM	0.00000	0.00000	0.00000	0.00000	0.00000	0.00000	0.00000	0.00000	0.00000	0.00000	0.00000	0.00000	0.00000	0.00000	0.00000	0.00000	0.00000	
149	1	9	  0d 02:20:43.9500007629395	  0d 00:07:0.00999999977648258	0.00000	0.00000	0.00000	4.12451	R	1	03/10/2012 2:13:03 AM	0.00000	0.00000	0.00000	0.00000	0.00000	0.00000	0.00000	0.00000	0.00000	0.00000	0.00000	0.00000	0.00000	0.00000	0.00000	0.00000	0.00000	
150	1	9	  0d 02:21:43.9500007629395	  0d 00:08:0.00999999977648258	0.00000	0.00000	0.00000	4.12329	R	1	03/10/2012 2:14:03 AM	0.00000	0.00000	0.00000	0.00000	0.00000	0.00000	0.00000	0.00000	0.00000	0.00000	0.00000	0.00000	0.00000	0.00000	0.00000	0.00000	0.00000	
151	1	9	  0d 02:22:43.9500007629395	  0d 00:09:0.00999999977648258	0.00000	0.00000	0.00000	4.12215	R	1	03/10/2012 2:15:03 AM	0.00000	0.00000	0.00000	0.00000	0.00000	0.00000	0.00000	0.00000	0.00000	0.00000	0.00000	0.00000	0.00000	0.00000	0.00000	0.00000	0.00000
