Repository: ziggle/ChargerBatteryCyclePerformance

# Effect of Charging Algorithm on Retained Internal Charger Battery Capacity

## Introduction

I am beginning to perform testing on various battery charging algorithm to determine their effect on the loss of battery capacity with charge cycles. Because every battery has a different initial capacity, this work focuses on determining the change in normalized capacity versus cycle number under the following "treatments":

* Vendor recommend profile<br>The vendor recommends a standard constant current/constant voltage sequence.
* Fast charging<br>Customers like having the option of a fast charge to get some quick capacity when they don't have time for a full-charge.

File: Data/MB_U04_TAS5_DG23_Long-Turbo-New-Unit.022.txt (part 1 of 69)
Today's Date:	16 March 2012	Date of Test:	9 March 2012, 06:07:54 AM
Filename:	MB_U04_DG23_Long-Turbo-New-Unit	Tester Channel:	22
Procedure:	MB_TAS5_DG23_Long_Turbo.000	Description:	Charger Internal Battery Long Turbo
Comment:	Previous unit failed
Rec#	Cyc#	Step	TestTime	StepTime	Amp-hr	Watt-hr	Amps	Volts	State	ES	DPt Time	ACImp/Ohms	DCIR/Ohms	VAR1	VAR2	VAR3	VAR4	VAR5	VAR6	VAR7	VAR8	VAR9	VAR10	VAR11	VAR12	VAR13	VAR14	VAR15	
1	0	1	  0d 00:00:0	  0d 00:00:0	0.00000	0.00000	0.00000	3.52110	R	0	03/09/2012 6:07:54 AM	0.00000	0.00000	0.00000	0.00000	0.00000	0.00000	0.00000	0.00000	0.00000	0.00000	0.00000	0.00000	0.00000	0.00000	0.00000	0.00000	0.00000	
2	0	1	  0d 00:01:0	  0d 00:01:0	0.00000	0.00000	0.00000	3.52064	R	129	03/09/2012 6:08:54 AM	0.00000	0.00000	0.00000	0.00000	0.00000	0.00000	0.00000	0.00000	0.00000	0.00000	0.00000	0.00000	0.00000	0.00000	0.00000	0.00000	0.00000	
3	1	4	  0d 00:01:0.0500000007450581	  0d 00:00:0.0500000007450581	0.00000	0.00000	0.00008	3.52041	D	0	03/09/2012 6:08:54 AM	0.00000	0.00000	0.00000	0.00000	0.00000	0.00000	0.00000	0.00000	0.00000	0.00000	0.00000	0.00000	0.00000	0.00000	0.00000	0.00000	0.00000	
4	1	4	  0d 00:02:0.0500000007450581	  0d 00:01:0.0500000007450581	0.00397	0.01316	0.24018	3.29419	D	1	03/09/2012 6:09:54 AM	0.00000	0.00000	0.00000	0.00000	0.00000	0.00000	0.00000	0.00000	0.00000	0.00000	0.00000	0.00000	0.00000	0.00000	0.00000	0.00000	0.00000	
5	1	4	  0d 00:03:0.0500000007450581	  0d 00:02:0.0500000007450581	0.00797	0.02629	0.24018	3.26955	D	1	03/09/2012 6:10:55 AM	0.00000	0.00000	0.00000	0.00000	0.00000	0.00000	0.00000	0.00000	0.00000	0.00000	0.00000	0.00000	0.00000	0.00000	0.00000	0.00000	0.00000	
6	1	4	  0d 00:04:0.0500000007450581	  0d 00:03:0.0500000007450581	0.01197	0.03932	0.23995	3.24750	D	1	03/09/2012 6:11:55 AM	0.00000	0.00000	0.00000	0.00000	0.00000	0.00000	0.00000	0.00000	0.00000	0.00000	0.00000	0.00000	0.00000	0.00000	0.00000	0.00000	0.00000	
7	1	4	  0d 00:05:0.0500000007450581	  0d 00:04:0.0500000007450581	0.01597	0.05226	0.24002	3.22408	D	1	03/09/2012 6:12:54 AM	0.00000	0.00000	0.00000	0.00000	0.00000	0.00000	0.00000	0.00000	0.00000	0.00000	0.00000	0.00000	0.00000	0.00000	0.00000	0.00000	0.00000	
8	1	4	  0d 00:06:0.0500000007450581	  0d 00:05:0.0500000007450581	0.01997	0.06511	0.23987	3.19821	D	1	03/09/2012 6:13:54 AM	0.00000	0.00000	0.00000	0.00000	0.00000	0.00000	0.00000	0.00000	0.00000	0.00000	0.00000	0.00000	0.00000	0.00000	0.00000	0.00000	0.00000	
9	1	4	  0d 00:07:0.0500000007450581	  0d 00:06:0.0500000007450581	0.02397	0.07784	0.23995	3.16732	D	1	03/09/2012 6:14:54 AM	0.00000	0.00000	0.00000	0.00000	0.00000	0.00000	0.00000	0.00000	0.00000	0.00000	0.00000	0.00000	0.00000	0.00000	0.00000	0.00000	0.00000	
10	1	4	  0d 00:08:0.0500000007450581	  0d 00:07:0.0500000007450581	0.02797	0.09043	0.23995	3.12665	D	1	03/09/2012 6:15:54 AM	0.00000	0.00000	0.00000	0.00000	0.00000	0.00000	0.00000	0.00000	0.00000	0.00000	0.00000	0.00000	0.00000	0.00000	0.00000	0.00000	0.00000	
11	1	4	  0d 00:09:0.0500000007450581	  0d 00:08:0.0500000007450581	0.03197	0.10283	0.24010	3.06630	D	1	03/09/2012 6:16:54 AM	0.00000	0.00000	0.00000	0.00000	0.00000	0.00000	0.00000	0.00000	0.00000	0.00000	0.00000	0.00000	0.00000	0.00000	0.00000	0.00000	0.00000	
12	1	4	  0d 00:09:42.9599990844727	  0d 00:08:42.9599990844727	0.03483	0.11151	0.23987	3.00000	D	133	03/09/2012 6:17:37 AM	0.00000	0.00000	0.00000	0.00000	0.00000	0.00000	0.00000	0.00000	0.00000	0.00000	0.00000	0.00000	0.00000	0.00000	0.00000	0.00000	0.00000	
13	1	5	  0d 00:09:42.9700012207031	  0d 00:00:0.00999999977648258	0.00000	0.00000	0.00000	3.13527	R	0	03/09/2012 6:17:37 AM	0.00000	0.00000	0.00000	0.00000	0.00000	0.00000	0.00000	0.00000	0.00000	0.00000	0.00000	0.00000	0.00000	0.00000	0.00000	0.00000	0.00000	
14	1	5	  0d 00:10:42.9700012207031	  0d 00:01:0.00999999977648258	0.00000	0.00000	0.00000	3.42061	R	1	03/09/2012 6:18:37 AM	0.00000	0.00000	0.00000	0.00000	0.00000	0.00000	0.00000	0.00000	0.00000	0.00000	0.00000	0.00000	0.00000	0.00000	0.00000	0.00000	0.00000	
15	1	5	  0d 00:11:42.9700012207031	  0d 00:02:0.00999999977648258	0.00000	0.00000	0.00000	3.43587	R	1	03/09/2012 6:19:37 AM	0.00000	0.00000	0.00000	0.00000	0.00000	0.00000	0.00000	0.00000	0.00000	0.00000	0.00000	0.00000	0.00000	0.00000	0.00000	0.00000	0.00000	
16	1	5	  0d 00:12:42.9700012207031	  0d 00:03:0.00999999977648258	0.00000	0.00000	0.00000	3.44198	R	1	03/09/2012 6:20:37 AM	0.00000	0.00000	0.00000	0.00000	0.00000	0.00000	0.00000	0.00000	0.00000	0.00000	0.00000	0.00000	0.00000	0.00000	0.00000	0.00000	0.00000	
17	1	5	  0d 00:13:42.9700012207031	  0d 00:04:0.00999999977648258	0.00000	0.00000	0.00000	3.44533	R	1	03/09/2012 6:21:37 AM	0.00000	0.00000	0.00000	0.00000	0.00000	0.00000	0.00000	0.00000	0.00000	0.00000	0.00000	0.00000	0.00000	0.00000	0.00000	0.00000	0.00000	
18	1	5	  0d 00:14:42.9700012207031	  0d 00:05:0.00999999977648258	0.00000	0.00000	0.00000	3.44739	R	1	03/09/2012 6:22:37 AM	0.00000	0.00000	0.00000	0.00000	0.00000	0.00000	0.00000	0.00000	0.00000	0.00000	0.00000	0.00000	0.00000	0.00000	0.00000	0.00000	0.00000	
19	1	5	  0d 00:15:42.9700012207031	  0d 00:06:0.00999999977648258	0.00000	0.00000	0.00000	3.44884	R	1	03/09/2012 6:23:37 AM	0.00000	0.00000	0.00000	0.00000	0.00000	0.00000	0.00000	0.00000	0.00000	0.00000	0.00000	0.00000	0.00000	0.00000	0.00000	0.00000	0.00000	
20	1	5	  0d 00:16:42.9700012207031	  0d 00:07:0.00999999977648258	0.00000	0.00000	0.00000	3.44999	R	1	03/09/2012 6:24:37 AM	0.00000	0.00000	0.00000	0.00000	0.00000	0.00000	0.00000	0.00000	0.00000	0.00000	0.00000	0.00000	0.00000	0.00000	0.00000	0.00000	0.00000	
21	1	5	  0d 00:17:42.9700012207031	  0d 00:08:0.00999999977648258	0.00000	0.00000	0.00000	3.45083	R	1	03/09/2012 6:25:37 AM	0.00000	0.00000	0.00000	0.00000	0.00000	0.00000	0.00000	0.00000	0.00000	0.00000	0.00000	0.00000	0.00000	0.00000	0.00000	0.00000	0.00000	
22	1	5	  0d 00:18:42.9700012207031	  0d 00:09:0.00999999977648258	0.00000	0.00000	0.00000	3.45151	R	1	03/09/2012 6:26:37 AM	0.00000	0.00000	0.00000	0.00000	0.00000	0.00000	0.00000	0.00000	0.00000	0.00000	0.00000	0.00000	0.00000	0.00000	0.00000	0.00000	0.00000	
23	1	5	  0d 00:19:42.9599990844727	  0d 00:10:0	0.00000	0.00000	0.00000	3.45212	R	129	03/09/2012 6:27:37 AM	0.00000	0.00000	0.00000	0.00000	0.00000	0.00000	0.00000	0.00000	0.00000	0.00000	0.00000	0.00000	0.00000	0.00000	0.00000	0.00000	0.00000	
24	1	6	  0d 00:19:43.0499992370605	  0d 00:00:0.0900000035762787	0.00000	0.00000	0.00015	3.45174	C	0	03/09/2012 6:27:38 AM	0.00000	0.00000	0.00000	0.00000	0.00000	0.00000	0.00000	0.00000	0.00000	0.00000	0.00000	0.00000	0.00000	0.00000	0.00000	0.00000	0.00000	
25	1	6	  0d 00:20:43.0499992370605	  0d 00:01:0.0900000035762787	0.01323	0.05425	0.80011	4.13718	C	1	03/09/2012 6:28:38 AM	0.00000	0.00000	0.00000	0.00000	0.00000	0.00000	0.00000	0.00000	0.00000	0.00000	0.00000	0.00000	0.00000	0.00000	0.00000	0.00000	0.00000	
26	1	6	  0d 00:21:43.0499992370605	  0d 00:02:0.0900000035762787	0.02637	0.10875	0.77028	4.14977	C	1	03/09/2012 6:29:38 AM	0.00000	0.00000	0.00000	0.00000	0.00000	0.00000	0.00000	0.00000	0.00000	0.00000	0.00000	0.00000	0.00000	0.00000	0.00000	0.00000	0.00000	
27	1	6	  0d 00:22:43.0499992370605	  0d 00:03:0.0900000035762787	0.03902	0.16124	0.74990	4.15015	C	1	03/09/2012 6:30:38 AM	0.00000	0.00000	0.00000	0.00000	0.00000	0.00000	0.00000	0.00000	0.00000	0.00000	0.00000	0.00000	0.00000	0.00000	0.00000	0.00000	0.00000	
28	1	6	  0d 00:23:43.0499992370605	  0d 00:04:0.0900000035762787	0.05141	0.21266	0.73854	4.15007	C	1	03/09/2012 6:31:38 AM	0.00000	0.00000	0.00000	0.00000	0.00000	0.00000	0.00000	0.00000	0.00000	0.00000	0.00000	0.00000	0.00000	0.00000	0.00000	0.00000	0.00000	
29	1	6	  0d 00:24:43.0499992370605	  0d 00:05:0.0900000035762787	0.06367	0.26355	0.73358	4.15000	C	1	03/09/2012 6:32:38 AM	0.00000	0.00000	0.00000	0.00000	0.00000	0.00000	0.00000	0.00000	0.00000	0.00000	0.00000	0.00000	0.00000	0.00000	0.00000	0.00000	0.00000	
30	1	6	  0d 00:25:43.0499992370605	  0d 00:06:0.0900000035762787	0.07589	0.31424	0.73228	4.15000	C	1	03/09/2012 6:33:38 AM	0.00000	0.00000	0.00000	0.00000	0.00000	0.00000	0.00000	0.00000	0.00000	0.00000	0.00000	0.00000	0.00000	0.00000	0.00000	0.00000	0.00000	
31	1	6	  0d 00:26:43.0499992370605	  0d 00:07:0.0900000035762787	0.08808	0.36486	0.73152	4.15007	C	1	03/09/2012 6:34:38 AM	0.00000	0.00000	0.00000	0.00000	0.00000	0.00000	0.00000	0.00000	0.00000	0.00000	0.00000	0.00000	0.00000	0.00000	0.00000	0.00000	0.00000	
32	1	6	  0d 00:27:43.0499992370605	  0d 00:08:0.0900000035762787	0.10027	0.41541	0.72992	4.15000	C	1	03/09/2012 6:35:38 AM	0.00000	0.00000	0.00000	0.00000	0.00000	0.00000	0.00000	0.00000	0.00000	0.00000	0.00000	0.00000	0.00000	0.00000	0.00000	0.00000	0.00000	
33	1	6	  0d 00:28:42.9599990844727	  0d 00:09:0	0.11239	0.46575	0.72694	4.15000	C	129	03/09/2012 6:36:38 AM	0.00000	0.00000	0.00000	0.00000	0.00000	0.00000	0.00000	0.00000	0.00000	0.00000	0.00000	0.00000	0.00000	0.00000	0.00000	0.00000	0.00000	
34	1	7	  0d 00:28:42.9599990844727	  0d 00:00:0	0.00000	0.00000	0.25002	4.15015	C	133	03/09/2012 6:36:38 AM	0.00000	0.00000	0.00000	0.00000	0.00000	0.00000	0.00000	0.00000	0.00000	0.00000	0.00000	0.00000	0.00000	0.00000	0.00000	0.00000	0.00000	
35	1	8	  0d 00:28:42.9900016784668	  0d 00:00:0.0299999993294477	0.00000	0.00001	0.30022	3.93050	C	0	03/09/2012 6:36:38 AM	0.00000	0.00000	0.00000	0.00000	0.00000	0.00000	0.00000	0.00000	0.00000	0.00000	0.00000	0.00000	0.00000	0.00000	0.00000	0.00000	0.00000	
36	1	8	  0d 00:29:42.9900016784668	  0d 00:01:0.0299999993294477	0.00500	0.01949	0.29999	3.88838	C	1	03/09/2012 6:37:38 AM	0.00000	0.00000	0.00000	0.00000	0.00000	0.00000	0.00000	0.00000	0.00000	0.00000	0.00000	0.00000	0.00000	0.00000	0.00000	0.00000	0.00000	
37	1	8	  0d 00:30:42.9900016784668	  0d 00:02:0.0299999993294477	0.01000	0.03893	0.29992	3.88731	C	1	03/09/2012 6:38:38 AM	0.00000	0.00000	0.00000	0.00000	0.00000	0.00000	0.00000	0.00000	0.00000	0.00000	0.00000	0.00000	0.00000	0.00000	0.00000	0.00000	0.00000	
38	1	8	  0d 00:31:42.9900016784668	  0d 00:03:0.0299999993294477	0.01500	0.05837	0.29999	3.88998	C	1	03/09/2012 6:39:38 AM	0.00000	0.00000	0.00000	0.00000	0.00000	0.00000	0.00000	0.00000	0.00000	0.00000	0.00000	0.00000	0.00000	0.00000	0.00000	0.00000	0.00000	
39	1	8	  0d 00:32:42.9900016784668	  0d 00:04:0.0299999993294477	0.02000	0.07782	0.29992	3.89265	C	1	03/09/2012 6:40:38 AM	0.00000	0.00000	0.00000	0.00000	0.00000	0.00000	0.00000	0.00000	0.00000	0.00000	0.00000	0.00000	0.00000	0.00000	0.00000	0.00000	0.00000	
40	1	8	  0d 00:33:42.9900016784668	  0d 00:05:0.0299999993294477	0.02500	0.09729	0.30007	3.89586	C	1	03/09/2012 6:41:38 AM	0.00000	0.00000	0.00000	0.00000	0.00000	0.00000	0.00000	0.00000	0.00000	0.00000	0.00000	0.00000	0.00000	0.00000	0.00000	0.00000	0.00000	
41	1	8	  0d 00:34:42.9900016784668	  0d 00:06:0.0299999993294477	0.03000	0.11677	0.29999	3.89891	C	1	03/09/2012 6:42:38 AM	0.00000	0.00000	0.00000	0.00000	0.00000	0.00000	0.00000	0.00000	0.00000	0.00000	0.00000	0.00000	0.00000	0.00000	0.00000	0.00000	0.00000	
42	1	8	  0d 00:35:42.9900016784668	  0d 00:07:0.0299999993294477	0.03500	0.13628	0.29984	3.90227	C	1	03/09/2012 6:43:38 AM	0.00000	0.00000	0.00000	0.00000	0.00000	0.00000	0.00000	0.00000	0.00000	0.00000	0.00000	0.00000	0.00000	0.00000	0.00000	0.00000	0.00000	
43	1	8	  0d 00:36:42.9900016784668	  0d 00:08:0.0299999993294477	0.04000	0.15579	0.30014	3.90585	C	1	03/09/2012 6:44:38 AM	0.00000	0.00000	0.00000	0.00000	0.00000	0.00000	0.00000	0.00000	0.00000	0.00000	0.00000	0.00000	0.00000	0.00000	0.00000	0.00000	0.00000	
44	1	8	  0d 00:37:42.9900016784668	  0d 00:09:0.0299999993294477	0.04500	0.17533	0.29992	3.90959	C	1	03/09/2012 6:45:38 AM	0.00000	0.00000	0.00000	0.00000	0.00000	0.00000	0.00000	0.00000	0.00000	0.00000	0.00000	0.00000	0.00000	0.00000	0.00000	0.00000	0.00000	
45	1	8	  0d 00:38:42.9900016784668	  0d 00:10:0.0299999993294477	0.05000	0.19489	0.30007	3.91371	C	1	03/09/2012 6:46:38 AM	0.00000	0.00000	0.00000	0.00000	0.00000	0.00000	0.00000	0.00000	0.00000	0.00000	0.00000	0.00000	0.00000	0.00000	0.00000	0.00000	0.00000	
46	1	8	  0d 00:39:42.9900016784668	  0d 00:11:0.0299999993294477	0.05500	0.21446	0.30014	3.91821	C	1	03/09/2012 6:47:38 AM	0.00000	0.00000	0.00000	0.00000	0.00000	0.00000	0.00000	0.00000	0.00000	0.00000	0.00000	0.00000	0.00000	0.00000	0.00000	0.00000	0.00000	
47	1	8	  0d 00:40:42.9900016784668	  0d 00:12:0.0299999993294477	0.05999	0.23406	0.30014	3.92279	C	1	03/09/2012 6:48:38 AM	0.00000	0.00000	0.00000	0.00000	0.00000	0.00000	0.00000	0.00000	0.00000	0.00000	0.00000	0.00000	0.00000	0.00000	0.00000	0.00000	0.00000	
48	1	8	  0d 00:41:42.9900016784668	  0d 00:13:0.0299999993294477	0.06499	0.25369	0.29999	3.92721	C	1	03/09/2012 6:49:38 AM	0.00000	0.00000	0.00000	0.00000	0.00000	0.00000	0.00000	0.00000	0.00000	0.00000	0.00000	0.00000	0.00000	0.00000	0.00000	0.00000	0.00000	
49	1	8	  0d 00:42:42.9900016784668	  0d 00:14:0.0299999993294477	0.06999	0.27333	0.29999	3.93141	C	1	03/09/2012 6:50:38 AM	0.00000	0.00000	0.00000	0.00000	0.00000	0.00000	0.00000	0.00000	0.00000	0.00000	0.00000	0.00000	0.00000	0.00000	0.00000	0.00000	0.00000	
50	1	8	  0d 00:43:42.9900016784668	  0d 00:15:0.0299999993294477	0.07499	0.29300	0.29992	3.93523	C	1	03/09/2012 6:51:38 AM	0.00000	0.00000	0.00000	0.00000	0.00000	0.00000	0.00000	0.00000	0.00000	0.00000	0.00000	0.00000	0.00000	0.00000	0.00000	0.00000	0.00000	
51	1	8	  0d 00:44:42.9900016784668	  0d 00:16:0.0299999993294477	0.07999	0.31268	0.29984	3.93950	C	1	03/09/2012 6:52:38 AM	0.00000	0.00000	0.00000	0.00000	0.00000	0.00000	0.00000	0.00000	0.00000	0.00000	0.00000	0.00000	0.00000	0.00000	0.00000	0.00000	0.00000	
52	1	8	  0d 00:45:42.9900016784668	  0d 00:17:0.0299999993294477	0.08499	0.33238	0.29999	3.94331	C	1	03/09/2012 6:53:38 AM	0.00000	0.00000	0.00000	0.00000	0.00000	0.00000	0.00000	0.00000	0.00000	0.00000	0.00000	0.00000	0.00000	0.00000	0.00000	0.00000	0.00000	
53	1	8	  0d 00:46:42.9900016784668	  0d 00:18:0.0299999993294477	0.08999	0.35211	0.29999	3.94751	C	1	03/09/2012 6:54:38 AM	0.00000	0.00000	0.00000	0.00000	0.00000	0.00000	0.00000	0.00000	0.00000	0.00000	0.00000	0.00000	0.00000	0.00000	0.00000	0.00000	0.00000	
54	1	8	  0d 00:47:42.9900016784668	  0d 00:19:0.0299999993294477	0.09499	0.37186	0.30007	3.95209	C	1	03/09/2012 6:55:38 AM	0.00000	0.00000	0.00000	0.00000	0.00000	0.00000	0.00000	0.00000	0.00000	0.00000	0.00000	0.00000	0.00000	0.00000	0.00000	0.00000	0.00000	
55	1	8	  0d 00:48:42.9900016784668	  0d 00:20:0.0299999993294477	0.09999	0.39162	0.30007	3.95666	C	1	03/09/2012 6:56:38 AM	0.00000	0.00000	0.00000	0.00000	0.00000	0.00000	0.00000	0.00000	0.00000	0.00000	0.00000	0.00000	0.00000	0.00000	0.00000	0.00000	0.00000	
56	1	8	  0d 00:49:42.9900016784668	  0d 00:21:0.0299999993294477	0.10499	0.41142	0.29999	3.96124	C	1	03/09/2012 6:57:38 AM	0.00000	0.00000	0.00000	0.00000	0.00000	0.00000	0.00000	0.00000	0.00000	0.00000	0.00000	0.00000	0.00000	0.00000	0.00000	0.00000	0.00000	
57	1	8	  0d 00:50:42.9900016784668	  0d 00:22:0.0299999993294477	0.10999	0.43123	0.30007	3.96628	C	1	03/09/2012 6:58:38 AM	0.00000	0.00000	0.00000	0.00000	0.00000	0.00000	0.00000	0.00000	0.00000	0.00000	0.00000	0.00000	0.00000	0.00000	0.00000	0.00000	0.00000	
58	1	8	  0d 00:51:42.9900016784668	  0d 00:23:0.0299999993294477	0.11499	0.45107	0.29984	3.97093	C	1	03/09/2012 6:59:38 AM	0.00000	0.00000	0.00000	0.00000	0.00000	0.00000	0.00000	0.00000	0.00000	0.00000	0.00000	0.00000	0.00000	0.00000	0.00000	0.00000	0.00000	
59	1	8	  0d 00:52:42.9900016784668	  0d 00:24:0.0299999993294477	0.11999	0.47094	0.29992	3.97574	C	1	03/09/2012 7:00:38 AM	0.00000	0.00000	0.00000	0.00000	0.00000	0.00000	0.00000	0.00000	0.00000	0.00000	0.00000	0.00000	0.00000	0.00000	0.00000	0.00000	0.00000	
60	1	8	  0d 00:53:42.9900016784668	  0d 00:25:0.0299999993294477	0.12499	0.49083	0.29999	3.98093	C	1	03/09/2012 7:01:38 AM	0.00000	0.00000	0.00000	0.00000	0.00000	0.00000	0.00000	0.00000	0.00000	0.00000	0.00000	0.00000	0.00000	0.00000	0.00000	0.00000	0.00000	
61	1	8	  0d 00:54:42.9900016784668	  0d 00:26:0.0299999993294477	0.12999	0.51074	0.30007	3.98619	C	1	03/09/2012 7:02:38 AM	0.00000	0.00000	0.00000	0.00000	0.00000	0.00000	0.00000	0.00000	0.00000	0.00000	0.00000	0.00000	0.00000	0.00000	0.00000	0.00000	0.00000	
62	1	8	  0d 00:55:42.9900016784668	  0d 00:27:0.0299999993294477	0.13499	0.53069	0.29992	3.99168	C	1	03/09/2012 7:03:38 AM	0.00000	0.00000	0.00000	0.00000	0.00000	0.00000	0.00000	0.00000	0.00000	0.00000	0.00000	0.00000	0.00000	0.00000	0.00000	0.00000	0.00000	
63	1	8	  0d 00:56:42.9900016784668	  0d 00:28:0.0299999993294477	0.13998	0.55066	0.29984	3.99733	C	1	03/09/2012 7:04:38 AM	0.00000	0.00000	0.00000	0.00000	0.00000	0.00000	0.00000	0.00000	0.00000	0.00000	0.00000	0.00000	0.00000	0.00000	0.00000	0.00000	0.00000	
64	1	8	  0d 00:57:42.9900016784668	  0d 00:29:0.0299999993294477	0.14498	0.57066	0.29999	4.00359	C	1	03/09/2012 7:05:38 AM	0.00000	0.00000	0.00000	0.00000	0.00000	0.00000	0.00000	0.00000	0.00000	0.00000	0.00000	0.00000	0.00000	0.00000	0.00000	0.00000	0.00000	
65	1	8	  0d 00:58:42.9599990844727	  0d 00:30:0	0.14998	0.59068	0.30007	4.01038	C	129	03/09/2012 7:06:38 AM	0.00000	0.00000	0.00000	0.00000	0.00000	0.00000	0.00000	0.00000	0.00000	0.00000	0.00000	0.00000	0.00000	0.00000	0.00000	0.00000	0.00000	
66	1	9	  0d 00:58:42.9700012207031	  0d 00:00:0.00999999977648258	0.00000	0.00000	0.00000	3.85962	R	0	03/09/2012 7:06:38 AM	0.00000	0.00000	0.00000	0.00000	0.00000	0.00000	0.00000	0.00000	0.00000	0.00000	0.00000	0.00000	0.00000	0.00000	0.00000	0.00000	0.00000	
67	1	9	  0d 00:59:42.9700012207031	  0d 00:01:0.00999999977648258	0.00000	0.00000	0.00000	3.81323	R	1	03/09/2012 7:07:38 AM	0.00000	0.00000	0.00000	0.00000	0.00000	0.00000	0.00000	0.00000	0.00000	0.00000	0.00000	0.00000	0.00000	0.00000	0.00000	0.00000	0.00000	
68	1	9	  0d 01:00:42.9700012207031	  0d 00:02:0.00999999977648258	0.00000	0.00000	0.00000	3.80217	R	1	03/09/2012 7:08:38 AM	0.00000	0.00000	0.00000	0.00000	0.00000	0.00000	0.00000	0.00000	0.00000	0.00000	0.00000	0.00000	0.00000	0.00000	0.00000	0.00000	0.00000	
69	1	9	  0d 01:01:42.9700012207031	  0d 00:03:0.00999999977648258	0.00000	0.00000	0.00000	3.79507	R	1	03/09/2012 7:09:38 AM	0.00000	0.00000	0.00000	0.00000	0.00000	0.00000	0.00000	0.00000	0.00000	0.00000	0.00000	0.00000	0.00000	0.00000	0.00000	0.00000	0.00000	
70	1	9	  0d 01:02:42.9700012207031	  0d 00:04:0.00999999977648258	0.00000	0.00000	0.00000	3.78882	R	1	03/09/2012 7:10:38 AM	0.00000	0.00000	0.00000	0.00000	0.00000	0.00000	0.00000	0.00000	0.00000	0.00000	0.00000	0.00000	0.00000	0.00000	0.00000	0.00000	0.00000	
71	1	9	  0d 01:03:42.9700012207031	  0d 00:05:0.00999999977648258	0.00000	0.00000	0.00000	3.78294	R	1	03/09/2012 7:11:38 AM	0.00000	0.00000	0.00000	0.00000	0.00000	0.00000	0.00000	0.00000	0.00000	0.00000	0.00000	0.00000	0.00000	0.00000	0.00000	0.00000	0.00000	
72	1	9	  0d 01:04:42.9700012207031	  0d 00:06:0.00999999977648258	0.00000	0.00000	0.00000	3.77745	R	1	03/09/2012 7:12:38 AM	0.00000	0.00000	0.00000	0.00000	0.00000	0.00000	0.00000	0.00000	0.00000	0.00000	0.00000	0.00000	0.00000	0.00000	0.00000	0.00000	0.00000	
73	1	9	  0d 01:05:42.9700012207031	  0d 00:07:0.00999999977648258	0.00000	0.00000	0.00000	3.77264	R	1	03/09/2012 7:13:38 AM	0.00000	0.00000	0.00000	0.00000	0.00000	0.00000	0.00000	0.00000	0.00000	0.00000	0.00000	0.00000	0.00000	0.00000	0.00000	0.00000	0.00000	
74	1	9	  0d 01:06:42.9700012207031	  0d 00:08:0.00999999977648258	0.00000	0.00000	0.00000	3.76822	R	1	03/09/2012 7:14:38 AM	0.00000	0.00000	0.00000	0.00000	0.00000	0.00000	0.00000	0.00000	0.00000	0.00000	0.00000	0.00000	0.00000	0.00000	0.00000	0.00000	0.00000	
75	1	9	  0d 01:07:42.9700012207031	  0d 00:09:0.00999999977648258	0.00000	0.00000	0.00000	3.76478	R	1	03/09/2012 7:15:38 AM	0.00000	0.00000	0.00000	0.00000	0.00000	0.00000	0.00000	0.00000	0.00000	0.00000	0.00000	0.00000	0.00000	0.00000	0.00000	0.00000	0.00000	
76	1	9	  0d 01:08:42.9599990844727	  0d 00:10:0	0.00000	0.00000	0.00000	3.76211	R	129	03/09/2012 7:16:38 AM	0.00000	0.00000	0.00000	0.00000	0.00000	0.00000	0.00000	0.00000	0.00000	0.00000	0.00000	0.00000	0.00000	0.00000	0.00000	0.00000	0.00000	
77	2	4	  0d 01:08:43.0299987792969	  0d 00:00:0.0700000002980232	0.00000	0.00000	0.00015	3.76226	D	0	03/09/2012 7:16:38 AM	0.00000	0.00000	0.00000	0.00000	0.00000	0.00000	0.00000	0.00000	0.00000	0.00000	0.00000	0.00000	0.00000	0.00000	0.00000	0.00000	0.00000	
78	2	4	  0d 01:09:43.0299987792969	  0d 00:01:0.0700000002980232	0.00398	0.01429	0.24002	3.58114	D	1	03/09/2012 7:17:38 AM	0.00000	0.00000	0.00000	0.00000	0.00000	0.00000	0.00000	0.00000	0.00000	0.00000	0.00000	0.00000	0.00000	0.00000	0.00000	0.00000	0.00000	
79	2	4	  0d 01:10:43.0299987792969	  0d 00:02:0.0700000002980232	0.00798	0.02859	0.23995	3.56657	D	1	03/09/2012 7:18:38 AM	0.00000	0.00000	0.00000	0.00000	0.00000	0.00000	0.00000	0.00000	0.00000	0.00000	0.00000	0.00000	0.00000	0.00000	0.00000	0.00000	0.00000	
80	2	4	  0d 01:11:43.0299987792969	  0d 00:03:0.0700000002980232	0.01198	0.04283	0.24025	3.55596	D	1	03/09/2012 7:19:38 AM	0.00000	0.00000	0.00000	0.00000	0.00000	0.00000	0.00000	0.00000	0.00000	0.00000	0.00000	0.00000	0.00000	0.00000	0.00000	0.00000	0.00000	
81	2	4	  0d 01:12:43.0299987792969	  0d 00:04:0.0700000002980232	0.01598	0.05704	0.23987	3.54757	D	1	03/09/2012 7:20:38 AM	0.00000	0.00000	0.00000	0.00000	0.00000	0.00000	0.00000	0.00000	0.00000	0.00000	0.00000	0.00000	0.00000	0.00000	0.00000	0.00000	0.00000	
82	2	4	  0d 01:13:43.0299987792969	  0d 00:05:0.0700000002980232	0.01998	0.07121	0.23995	3.53994	D	1	03/09/2012 7:21:38 AM	0.00000	0.00000	0.00000	0.00000	0.00000	0.00000	0.00000	0.00000	0.00000	0.00000	0.00000	0.00000	0.00000	0.00000	0.00000	0.00000	0.00000	
83	2	4	  0d 01:14:43.0299987792969	  0d 00:06:0.0700000002980232	0.02398	0.08536	0.24002	3.53269	D	1	03/09/2012 7:22:38 AM	0.00000	0.00000	0.00000	0.00000	0.00000	0.00000	0.00000	0.00000	0.00000	0.00000	0.00000	0.00000	0.00000	0.00000	0.00000	0.00000	0.00000	
84	2	4	  0d 01:15:43.0299987792969	  0d 00:07:0.0700000002980232	0.02798	0.09948	0.23987	3.52575	D	1	03/09/2012 7:23:38 AM	0.00000	0.00000	0.00000	0.00000	0.00000	0.00000	0.00000	0.00000	0.00000	0.00000	0.00000	0.00000	0.00000	0.00000	0.00000	0.00000	0.00000	
85	2	4	  0d 01:16:43.0299987792969	  0d 00:08:0.0700000002980232	0.03198	0.11356	0.23995	3.51881	D	1	03/09/2012 7:24:38 AM	0.00000	0.00000	0.00000	0.00000	0.00000	0.00000	0.00000	0.00000	0.00000	0.00000	0.00000	0.00000	0.00000	0.00000	0.00000	0.00000	0.00000	
86	2	4	  0d 01:17:43.0299987792969	  0d 00:09:0.0700000002980232	0.03598	0.12763	0.23995	3.51217	D	1	03/09/2012 7:25:38 AM	0.00000	0.00000	0.00000	0.00000	0.00000	0.00000	0.00000	0.00000	0.00000	0.00000	0.00000	0.00000	0.00000	0.00000	0.00000	0.00000	0.00000	
87	2	4	  0d 01:18:43.0299987792969	  0d 00:10:0.0700000002980232	0.03998	0.14166	0.24002	3.50607	D	1	03/09/2012 7:26:38 AM	0.00000	0.00000	0.00000	0.00000	0.00000	0.00000	0.00000	0.00000	0.00000	0.00000	0.00000	0.00000	0.00000	0.00000	0.00000	0.00000	0.00000	
88	2	4	  0d 01:19:43.0299987792969	  0d 00:11:0.0700000002980232	0.04398	0.15567	0.23995	3.49996	D	1	03/09/2012 7:27:38 AM	0.00000	0.00000	0.00000	0.00000	0.00000	0.00000	0.00000	0.00000	0.00000	0.00000	0.00000	0.00000	0.00000	0.00000	0.00000	0.00000	0.00000	
89	2	4	  0d 01:20:43.0299987792969	  0d 00:12:0.0700000002980232	0.04797	0.16966	0.24002	3.49439	D	1	03/09/2012 7:28:38 AM	0.00000	0.00000	0.00000	0.00000	0.00000	0.00000	0.00000	0.00000	0.00000	0.00000	0.00000	0.00000	0.00000	0.00000	0.00000	0.00000	0.00000	
90	2	4	  0d 01:21:43.0299987792969	  0d 00:13:0.0700000002980232	0.05197	0.18363	0.24002	3.48898	D	1	03/09/2012 7:29:38 AM	0.00000	0.00000	0.00000	0.00000	0.00000	0.00000	0.00000	0.00000	0.00000	0.00000	0.00000	0.00000	0.00000	0.00000	0.00000	0.00000	0.00000	
91	2	4	  0d 01:22:43.0299987792969	  0d 00:14:0.0700000002980232	0.05597	0.19757	0.23987	3.48379	D	1	03/09/2012 7:30:38 AM	0.00000	0.00000	0.00000	0.00000	0.00000	0.00000	0.00000	0.00000	0.00000	0.00000	0.00000	0.00000	0.00000	0.00000	0.00000	0.00000	0.00000	
92	2	4	  0d 01:23:43.0299987792969	  0d 00:15:0.0700000002980232	0.05997	0.21150	0.23987	3.47883	D	1	03/09/2012 7:31:38 AM	0.00000	0.00000	0.00000	0.00000	0.00000	0.00000	0.00000	0.00000	0.00000	0.00000	0.00000	0.00000	0.00000	0.00000	0.00000	0.00000	0.00000	
93	2	4	  0d 01:24:43.0299987792969	  0d 00:16:0.0700000002980232	0.06397	0.22540	0.24002	3.47372	D	1	03/09/2012 7:32:38 AM	0.00000	0.00000	0.00000	0.00000	0.00000	0.00000	0.00000	0.00000	0.00000	0.00000	0.00000	0.00000	0.00000	0.00000	0.00000	0.00000	0.00000	
94	2	4	  0d 01:25:43.0299987792969	  0d 00:17:0.0700000002980232	0.06797	0.23929	0.24010	3.46883	D	1	03/09/2012 7:33:38 AM	0.00000	0.00000	0.00000	0.00000	0.00000	0.00000	0.00000	0.00000	0.00000	0.00000	0.00000	0.00000	0.00000	0.00000	0.00000	0.00000	0.00000	
95	2	4	  0d 01:26:43.0299987792969	  0d 00:18:0.0700000002980232	0.07197	0.25316	0.23987	3.46418	D	1	03/09/2012 7:34:38 AM	0.00000	0.00000	0.00000	0.00000	0.00000	0.00000	0.00000	0.00000	0.00000	0.00000	0.00000	0.00000	0.00000	0.00000	0.00000	0.00000	0.00000	
96	2	4	  0d 01:27:43.0299987792969	  0d 00:19:0.0700000002980232	0.07597	0.26700	0.23995	3.45960	D	1	03/09/2012 7:35:38 AM	0.00000	0.00000	0.00000	0.00000	0.00000	0.00000	0.00000	0.00000	0.00000	0.00000	0.00000	0.00000	0.00000	0.00000	0.00000	0.00000	0.00000	
97	2	4	  0d 01:28:43.0299987792969	  0d 00:20:0.0700000002980232	0.07997	0.28083	0.24002	3.45563	D	1	03/09/2012 7:36:38 AM	0.00000	0.00000	0.00000	0.00000	0.00000	0.00000	0.00000	0.00000	0.00000	0.00000	0.00000	0.00000	0.00000	0.00000	0.00000	0.00000	0.00000	
98	2	4	  0d 01:29:43.0299987792969	  0d 00:21:0.0700000002980232	0.08397	0.29465	0.23995	3.45151	D	1	03/09/2012 7:37:38 AM	0.00000	0.00000	0.00000	0.00000	0.00000	0.00000	0.00000	0.00000	0.00000	0.00000	0.00000	0.00000	0.00000	0.00000	0.00000	0.00000	0.00000	
99	2	4	  0d 01:30:43.0299987792969	  0d 00:22:0.0700000002980232	0.08797	0.30845	0.24002	3.44770	D	1	03/09/2012 7:38:38 AM	0.00000	0.00000	0.00000	0.00000	0.00000	0.00000	0.00000	0.00000	0.00000	0.00000	0.00000	0.00000	0.00000	0.00000	0.00000	0.00000	0.00000	
100	2	4	  0d 01:31:43.0299987792969	  0d 00:23:0.0700000002980232	0.09197	0.32223	0.23987	3.44419	D	1	03/09/2012 7:39:38 AM	0.00000	0.00000	0.00000	0.00000	0.00000	0.00000	0.00000	0.00000	0.00000	0.00000	0.00000	0.00000	0.00000	0.00000	0.00000	0.00000	0.00000	
101	2	4	  0d 01:32:43.0299987792969	  0d 00:24:0.0700000002980232	0.09597	0.33600	0.24002	3.44053	D	1	03/09/2012 7:40:38 AM	0.00000	0.00000	0.00000	0.00000	0.00000	0.00000	0.00000	0.00000	0.00000	0.00000	0.00000	0.00000	0.00000	0.00000	0.00000	0.00000	0.00000	
102	2	4	  0d 01:33:43.0299987792969	  0d 00:25:0.0700000002980232	0.09997	0.34975	0.23980	3.43709	D	1	03/09/2012 7:41:38 AM	0.00000	0.00000	0.00000	0.00000	0.00000	0.00000	0.00000	0.00000	0.00000	0.00000	0.00000	0.00000	0.00000	0.00000	0.00000	0.00000	0.00000	
103	2	4	  0d 01:34:43.0299987792969	  0d 00:26:0.0700000002980232	0.10397	0.36350	0.23995	3.43351	D	1	03/09/2012 7:42:38 AM	0.00000	0.00000	0.00000	0.00000	0.00000	0.00000	0.00000	0.00000	0.00000	0.00000	0.00000	0.00000	0.00000	0.00000	0.00000	0.00000	0.00000	
104	2	4	  0d 01:35:43.0299987792969	  0d 00:27:0.0700000002980232	0.10797	0.37722	0.23987	3.42969	D	1	03/09/2012 7:43:38 AM	0.00000	0.00000	0.00000	0.00000	0.00000	0.00000	0.00000	0.00000	0.00000	0.00000	0.00000	0.00000	0.00000	0.00000	0.00000	0.00000	0.00000	
105	2	4	  0d 01:36:43.0299987792969	  0d 00:28:0.0700000002980232	0.11197	0.39093	0.23995	3.42603	D	1	03/09/2012 7:44:38 AM	0.00000	0.00000	0.00000	0.00000	0.00000	0.00000	0.00000	0.00000	0.00000	0.00000	0.00000	0.00000	0.00000	0.00000	0.00000	0.00000	0.00000	
106	2	4	  0d 01:37:43.0299987792969	  0d 00:29:0.0700000002980232	0.11597	0.40463	0.24002	3.42229	D	1	03/09/2012 7:45:38 AM	0.00000	0.00000	0.00000	0.00000	0.00000	0.00000	0.00000	0.00000	0.00000	0.00000	0.00000	0.00000	0.00000	0.00000	0.00000	0.00000	0.00000	
107	2	4	  0d 01:38:43.0299987792969	  0d 00:30:0.0700000002980232	0.11997	0.41831	0.23995	3.41894	D	1	03/09/2012 7:46:38 AM	0.00000	0.00000	0.00000	0.00000	0.00000	0.00000	0.00000	0.00000	0.00000	0.00000	0.00000	0.00000	0.00000	0.00000	0.00000	0.00000	0.00000	
108	2	4	  0d 01:39:43.0299987792969	  0d 00:31:0.0700000002980232	0.12397	0.43198	0.23995	3.41550	D	1	03/09/2012 7:47:38 AM	0.00000	0.00000	0.00000	0.00000	0.00000	0.00000	0.00000	0.00000	0.00000	0.00000	0.00000	0.00000	0.00000	0.00000	0.00000	0.00000	0.00000	
109	2	4	  0d 01:40:43.0299987792969	  0d 00:32:0.0700000002980232	0.12797	0.44563	0.24002	3.41199	D	1	03/09/2012 7:48:38 AM	0.00000	0.00000	0.00000	0.00000	0.00000	0.00000	0.00000	0.00000	0.00000	0.00000	0.00000	0.00000	0.00000	0.00000	0.00000	0.00000	0.00000	
110	2	4	  0d 01:41:43.0299987792969	  0d 00:33:0.0700000002980232	0.13197	0.45928	0.23980	3.40864	D	1	03/09/2012 7:49:38 AM	0.00000	0.00000	0.00000	0.00000	0.00000	0.00000	0.00000	0.00000	0.00000	0.00000	0.00000	0.00000	0.00000	0.00000	0.00000	0.00000	0.00000	
111	2	4	  0d 01:42:43.0299987792969	  0d 00:34:0.0700000002980232	0.13597	0.47290	0.24002	3.40513	D	1	03/09/2012 7:50:38 AM	0.00000	0.00000	0.00000	0.00000	0.00000	0.00000	0.00000	0.00000	0.00000	0.00000	0.00000	0.00000	0.00000	0.00000	0.00000	0.00000	0.00000	
112	2	4	  0d 01:43:43.0299987792969	  0d 00:35:0.0700000002980232	0.13997	0.48652	0.23995	3.40146	D	1	03/09/2012 7:51:38 AM	0.00000	0.00000	0.00000	0.00000	0.00000	0.00000	0.00000	0.00000	0.00000	0.00000	0.00000	0.00000	0.00000	0.00000	0.00000	0.00000	0.00000	
113	2	4	  0d 01:44:43.0299987792969	  0d 00:36:0.0700000002980232	0.14397	0.50011	0.24002	3.39727	D	1	03/09/2012 7:52:38 AM	0.00000	0.00000	0.00000	0.00000	0.00000	0.00000	0.00000	0.00000	0.00000	0.00000	0.00000	0.00000	0.00000	0.00000	0.00000	0.00000	0.00000	
114	2	4	  0d 01:45:43.0299987792969	  0d 00:37:0.0700000002980232	0.14797	0.51369	0.23995	3.39315	D	1	03/09/2012 7:53:38 AM	0.00000	0.00000	0.00000	0.00000	0.00000	0.00000	0.00000	0.00000	0.00000	0.00000	0.00000	0.00000	0.00000	0.00000	0.00000	0.00000	0.00000	
115	2	4	  0d 01:46:43.0299987792969	  0d 00:38:0.0700000002980232	0.15197	0.52726	0.24002	3.38895	D	1	03/09/2012 7:54:38 AM	0.00000	0.00000	0.00000	0.00000	0.00000	0.00000	0.00000	0.00000	0.00000	0.00000	0.00000	0.00000	0.00000	0.00000	0.00000	0.00000	0.00000	
116	2	4	  0d 01:47:43.0299987792969	  0d 00:39:0.0700000002980232	0.15597	0.54081	0.24002	3.38483	D	1	03/09/2012 7:55:38 AM	0.00000	0.00000	0.00000	0.00000	0.00000	0.00000	0.00000	0.00000	0.00000	0.00000	0.00000	0.00000	0.00000	0.00000	0.00000	0.00000	0.00000	
117	2	4	  0d 01:48:43.0299987792969	  0d 00:40:0.0700000002980232	0.15997	0.55434	0.24002	3.38071	D	1	03/09/2012 7:56:38 AM	0.00000	0.00000	0.00000	0.00000	0.00000	0.00000	0.00000	0.00000	0.00000	0.00000	0.00000	0.00000	0.00000	0.00000	0.00000	0.00000	0.00000	
118	2	4	  0d 01:49:43.0299987792969	  0d 00:41:0.0700000002980232	0.16397	0.56785	0.24002	3.37636	D	1	03/09/2012 7:57:38 AM	0.00000	0.00000	0.00000	0.00000	0.00000	0.00000	0.00000	0.00000	0.00000	0.00000	0.00000	0.00000	0.00000	0.00000	0.00000	0.00000	0.00000	
119	2	4	  0d 01:50:43.0299987792969	  0d 00:42:0.0700000002980232	0.16797	0.58135	0.24002	3.37163	D	1	03/09/2012 7:58:38 AM	0.00000	0.00000	0.00000	0.00000	0.00000	0.00000	0.00000	0.00000	0.00000	0.00000	0.00000	0.00000	0.00000	0.00000	0.00000	0.00000	0.00000	
120	2	4	  0d 01:51:43.0299987792969	  0d 00:43:0.0700000002980232	0.17197	0.59482	0.23995	3.36683	D	1	03/09/2012 7:59:38 AM	0.00000	0.00000	0.00000	0.00000	0.00000	0.00000	0.00000	0.00000	0.00000	0.00000	0.00000	0.00000	0.00000	0.00000	0.00000	0.00000	0.00000	
121	2	4	  0d 01:52:43.0299987792969	  0d 00:44:0.0700000002980232	0.17597	0.60828	0.23987	3.36164	D	1	03/09/2012 8:00:38 AM	0.00000	0.00000	0.00000	0.00000	0.00000	0.00000	0.00000	0.00000	0.00000	0.00000	0.00000	0.00000	0.00000	0.00000	0.00000	0.00000	0.00000	
122	2	4	  0d 01:53:43.0299987792969	  0d 00:45:0.0700000002980232	0.17997	0.62172	0.24002	3.35607	D	1	03/09/2012 8:01:38 AM	0.00000	0.00000	0.00000	0.00000	0.00000	0.00000	0.00000	0.00000	0.00000	0.00000	0.00000	0.00000	0.00000	0.00000	0.00000	0.00000	0.00000	
123	2	4	  0d 01:54:43.0299987792969	  0d 00:46:0.0700000002980232	0.18397	0.63513	0.24002	3.34989	D	1	03/09/2012 8:02:38 AM	0.00000	0.00000	0.00000	0.00000	0.00000	0.00000	0.00000	0.00000	0.00000	0.00000	0.00000	0.00000	0.00000	0.00000	0.00000	0.00000	0.00000	
124	2	4	  0d 01:55:43.0299987792969	  0d 00:47:0.0700000002980232	0.18797	0.64851	0.24002	3.34371	D	1	03/09/2012 8:03:38 AM	0.00000	0.00000	0.00000	0.00000	0.00000	0.00000	0.00000	0.00000	0.00000	0.00000	0.00000	0.00000	0.00000	0.00000	0.00000	0.00000	0.00000	
125	2	4	  0d 01:56:43.0299987792969	  0d 00:48:0.0700000002980232	0.19197	0.66188	0.23987	3.33700	D	1	03/09/2012 8:04:38 AM	0.00000	0.00000	0.00000	0.00000	0.00000	0.00000	0.00000	0.00000	0.00000	0.00000	0.00000	0.00000	0.00000	0.00000	0.00000	0.00000	0.00000	
126	2	4	  0d 01:57:43.0299987792969	  0d 00:49:0.0700000002980232	0.19597	0.67521	0.23987	3.33051	D	1	03/09/2012 8:05:38 AM	0.00000	0.00000	0.00000	0.00000	0.00000	0.00000	0.00000	0.00000	0.00000	0.00000	0.00000	0.00000	0.00000	0.00000	0.00000	0.00000	0.00000	
127	2	4	  0d 01:58:43.0299987792969	  0d 00:50:0.0700000002980232	0.19997	0.68852	0.23987	3.32357	D	1	03/09/2012 8:06:38 AM	0.00000	0.00000	0.00000	0.00000	0.00000	0.00000	0.00000	0.00000	0.00000	0.00000	0.00000	0.00000	0.00000	0.00000	0.00000	0.00000	0.00000	
128	2	4	  0d 01:59:43.0299987792969	  0d 00:51:0.0700000002980232	0.20397	0.70180	0.23987	3.31647	D	1	03/09/2012 8:07:38 AM	0.00000	0.00000	0.00000	0.00000	0.00000	0.00000	0.00000	0.00000	0.00000	0.00000	0.00000	0.00000	0.00000	0.00000	0.00000	0.00000	0.00000	
129	2	4	  0d 02:00:43.0299987792969	  0d 00:52:0.0700000002980232	0.20797	0.71505	0.23987	3.30861	D	1	03/09/2012 8:08:38 AM	0.00000	0.00000	0.00000	0.00000	0.00000	0.00000	0.00000	0.00000	0.00000	0.00000	0.00000	0.00000	0.00000	0.00000	0.00000	0.00000	0.00000	
130	2	4	  0d 02:01:43.0299987792969	  0d 00:53:0.0700000002980232	0.21197	0.72827	0.23995	3.30037	D	1	03/09/2012 8:09:38 AM	0.00000	0.00000	0.00000	0.00000	0.00000	0.00000	0.00000	0.00000	0.00000	0.00000	0.00000	0.00000	0.00000	0.00000	0.00000	0.00000	0.00000	
131	2	4	  0d 02:02:43.0299987792969	  0d 00:54:0.0700000002980232	0.21597	0.74145	0.23995	3.29107	D	1	03/09/2012 8:10:38 AM	0.00000	0.00000	0.00000	0.00000	0.00000	0.00000	0.00000	0.00000	0.00000	0.00000	0.00000	0.00000	0.00000	0.00000	0.00000	0.00000	0.00000	
132	2	4	  0d 02:03:43.0299987792969	  0d 00:55:0.0700000002980232	0.21997	0.75459	0.24002	3.28099	D	1	03/09/2012 8:11:38 AM	0.00000	0.00000	0.00000	0.00000	0.00000	0.00000	0.00000	0.00000	0.00000	0.00000	0.00000	0.00000	0.00000	0.00000	0.00000	0.00000	0.00000	
133	2	4	  0d 02:04:43.0299987792969	  0d 00:56:0.0700000002980232	0.22397	0.76769	0.23987	3.26978	D	1	03/09/2012 8:12:38 AM	0.00000	0.00000	0.00000	0.00000	0.00000	0.00000	0.00000	0.00000	0.00000	0.00000	0.00000	0.00000	0.00000	0.00000	0.00000	0.00000	0.00000	
134	2	4	  0d 02:05:43.0299987792969	  0d 00:57:0.0700000002980232	0.22797	0.78075	0.24010	3.25750	D	1	03/09/2012 8:13:38 AM	0.00000	0.00000	0.00000	0.00000	0.00000	0.00000	0.00000	0.00000	0.00000	0.00000	0.00000	0.00000	0.00000	0.00000	0.00000	0.00000	0.00000	
135	2	4	  0d 02:06:43.0299987792969	  0d 00:58:0.0700000002980232	0.23197	0.79375	0.23987	3.24414	D	1	03/09/2012 8:14:38 AM	0.00000	0.00000	0.00000	0.00000	0.00000	0.00000	0.00000	0.00000	0.00000	0.00000	0.00000	0.00000	0.00000	0.00000	0.00000	0.00000	0.00000	
136	2	4	  0d 02:07:43.0299987792969	  0d 00:59:0.0700000002980232	0.23597	0.80670	0.23980	3.22858	D	1	03/09/2012 8:15:38 AM	0.00000	0.00000	0.00000	0.00000	0.00000	0.00000	0.00000	0.00000	0.00000	0.00000	0.00000	0.00000	0.00000	0.00000	0.00000	0.00000	0.00000	
137	2	4	  0d 02:08:43.0299987792969	  0d 01:00:0.0700000002980232	0.23997	0.81958	0.23987	3.21080	D	1	03/09/2012 8:16:38 AM	0.00000	0.00000	0.00000	0.00000	0.00000	0.00000	0.00000	0.00000	0.00000	0.00000	0.00000	0.00000	0.00000	0.00000	0.00000	0.00000	0.00000	
138	2	4	  0d 02:09:43.0299987792969	  0d 01:01:0.0700000002980232	0.24397	0.83238	0.24002	3.18837	D	1	03/09/2012 8:17:38 AM	0.00000	0.00000	0.00000	0.00000	0.00000	0.00000	0.00000	0.00000	0.00000	0.00000	0.00000	0.00000	0.00000	0.00000	0.00000	0.00000	0.00000	
139	2	4	  0d 02:10:43.0299987792969	  0d 01:02:0.0700000002980232	0.24797	0.84508	0.24018	3.16045	D	1	03/09/2012 8:18:38 AM	0.00000	0.00000	0.00000	0.00000	0.00000	0.00000	0.00000	0.00000	0.00000	0.00000	0.00000	0.00000	0.00000	0.00000	0.00000	0.00000	0.00000	
140	2	4	  0d 02:11:43.0299987792969	  0d 01:03:0.0700000002980232	0.25197	0.85765	0.24002	3.12268	D	1	03/09/2012 8:19:38 AM	0.00000	0.00000	0.00000	0.00000	0.00000	0.00000	0.00000	0.00000	0.00000	0.00000	0.00000	0.00000	0.00000	0.00000	0.00000	0.00000	0.00000	
141	2	4	  0d 02:12:43.0299987792969	  0d 01:04:0.0700000002980232	0.25597	0.87004	0.24010	3.06722	D	1	03/09/2012 8:20:38 AM	0.00000	0.00000	0.00000	0.00000	0.00000	0.00000	0.00000	0.00000	0.00000	0.00000	0.00000	0.00000	0.00000	0.00000	0.00000	0.00000	0.00000	
142	2	4	  0d 02:13:30.5400009155273	  0d 01:04:47.5800018310547	0.25914	0.87965	0.24002	2.99992	D	133	03/09/2012 8:21:26 AM	0.00000	0.00000	0.00000	0.00000	0.00000	0.00000	0.00000	0.00000	0.00000	0.00000	0.00000	0.00000	0.00000	0.00000	0.00000	0.00000	0.00000	
143	2	5	  0d 02:13:30.5499992370605	  0d 00:00:0.00999999977648258	0.00000	0.00000	0.00000	3.13214	R	0	03/09/2012 8:21:26 AM	0.00000	0.00000	0.00000	0.00000	0.00000	0.00000	0.00000	0.00000	0.00000	0.00000	0.00000	0.00000	0.00000	0.00000	0.00000	0.00000	0.00000	
144	2	5	  0d 02:14:30.5499992370605	  0d 00:01:0.00999999977648258	0.00000	0.00000	0.00000	3.41520	R	1	03/09/2012 8:22:26 AM	0.00000	0.00000	0.00000	0.00000	0.00000	0.00000	0.00000	0.00000	0.00000	0.00000	0.00000	0.00000	0.00000	0.00000	0.00000	0.00000	0.00000	
145	2	5	  0d 02:15:30.5499992370605	  0d 00:02:0.00999999977648258	0.00000	0.00000	0.00000	3.43397	R	1	03/09/2012 8:23:26 AM	0.00000	0.00000	0.00000	0.00000	0.00000	0.00000	0.00000	0.00000	0.00000	0.00000	0.00000	0.00000	0.00000	0.00000	0.00000	0.00000	0.00000	
146	2	5	  0d 02:16:30.5499992370605	  0d 00:03:0.00999999977648258	0.00000	0.00000	0.00000	3.44228	R	1	03/09/2012 8:24:26 AM	0.00000	0.00000	0.00000	0.00000	0.00000	0.00000	0.00000	0.00000	0.00000	0.00000	0.00000	0.00000	0.00000	0.00000	0.00000	0.00000	0.00000	
147	2	5	  0d 02:17:30.5499992370605	  0d 00:04:0.00999999977648258	0.00000	0.00000	0.00000	3.44694	R	1	03/09/2012 8:25:26 AM	0.00000	0.00000	0.00000	0.00000	0.00000	0.00000	0.00000	0.00000	0.00000	0.00000	0.00000	0.00000	0.00000	0.00000	0.00000	0.00000	0.00000	
148	2	5	  0d 02:18:30.5499992370605	  0d 00:05:0.00999999977648258	0.00000	0.00000	0.00000	3.44991	R	1	03/09/2012 8:26:26 AM	0.00000	0.00000	0.00000	0.00000	0.00000	0.00000	0.00000	0.00000	0.00000	0.00000	0.00000	0.00000	0.00000	0.00000	0.00000	0.00000	0.00000	
149	2	5	  0d 02:19:30.5499992370605	  0d 00:06:0.00999999977648258	0.00000	0.00000	0.00000	3.45182	R	1	03/09/2012 8:27:26 AM	0.00000	0.00000	0.00000	0.00000	0.00000	0.00000	0.00000	0.00000	0.00000	0.00000	0.00000	0.00000	0.00000	0.00000	0.00000	0.00000	0.00000	
150	2	5	  0d 02:20:30.5499992370605	  0d 00:07:0.00999999977648258	0.00000	0.00000	0.00000	3.45327	R	1	03/09/2012 8:28:26 AM	0.00000	0.00000	0.00000	0.00000	0.00000	0.00000	0.00000	0.00000	0.00000	0.00000	0.00000	0.00000	0.00000	0.00000	0.00000	0.00000	0.00000	
151	2	5	  0d 02:21:30.5499992370605	  0d 00:08:0.00999999977648258	0.00000	0.00000	0.00000	3.45434	R	1	03/09/2012 8:29:26 AM	0.00000	0.00000	0.00000	0.00000	0.00000	0.00000	0.00000	0.00000	0.00000	0.00000	0.00000	0.00000	0.00000	0.00000	0.00000	0.00000	0.00000	
152	2	5	  0d 02:22:30.5499992370605	  0d 00:09:0.00999999977648258	0.00000	0.00000	0.00000	3.45541	R	1	03/09/2012 8:30:26 AM	0.00000	0.00000	0.00000	0.00000	0.00000	0.00000	0.00000	0.00000	0.00000	0.00000	0.00000	0.00000	0.00000	0.00000	0.00000	0.00000	0.00000
