Repository: ziggle/ChargerBatteryCyclePerformance

# Effect of Charging Algorithm on Retained Internal Charger Battery Capacity

## Introduction

I am beginning to perform testing on various battery charging algorithm to determine their effect on the loss of battery capacity with charge cycles. Because every battery has a different initial capacity, this work focuses on determining the change in normalized capacity versus cycle number under the following "treatments":

* Vendor recommend profile<br>The vendor recommends a standard constant current/constant voltage sequence.
* Fast charging<br>Customers like having the option of a fast charge to get some quick capacity when they don't have time for a full-charge.

File: Data/MB_U05_TAS5_DG23_Long_Turbo.txt (part 1 of 98)
Today's Date:	08 March 2012	Date of Test:	28 February 2012, 12:09:36 AM
Filename:	MB_U05_TAS5_DG23_Long_Turbo_Unit2	Tester Channel:	21
Procedure:	MB_TAS5_DG23_Long_Turbo.000	Description:	Charger Internal Battery Long Turbo
Comment:	Long Turbo #2
Rec#	Cyc#	Step	TestTime	StepTime	Amp-hr	Watt-hr	Amps	Volts	State	ES	DPt Time	ACImp/Ohms	DCIR/Ohms	VAR1	VAR2	VAR3	VAR4	VAR5	VAR6	VAR7	VAR8	VAR9	VAR10	VAR11	VAR12	VAR13	VAR14	VAR15	
1	0	1	  0d 00:00:0	  0d 00:00:0	0.00000	0.00000	0.00000	3.60365	R	0	02/28/2012 12:09:36 AM	0.00000	0.00000	0.00000	0.00000	0.00000	0.00000	0.00000	0.00000	0.00000	0.00000	0.00000	0.00000	0.00000	0.00000	0.00000	0.00000	0.00000	
2	0	1	  0d 00:01:0	  0d 00:01:0	0.00000	0.00000	0.00000	3.58984	R	129	02/28/2012 12:10:36 AM	0.00000	0.00000	0.00000	0.00000	0.00000	0.00000	0.00000	0.00000	0.00000	0.00000	0.00000	0.00000	0.00000	0.00000	0.00000	0.00000	0.00000	
3	1	4	  0d 00:01:0.0500000007450581	  0d 00:00:0.0500000007450581	0.00000	0.00000	0.00009	3.58968	D	0	02/28/2012 12:10:36 AM	0.00000	0.00000	0.00000	0.00000	0.00000	0.00000	0.00000	0.00000	0.00000	0.00000	0.00000	0.00000	0.00000	0.00000	0.00000	0.00000	0.00000	
4	1	4	  0d 00:02:0.0500000007450581	  0d 00:01:0.0500000007450581	0.00397	0.01374	0.24002	3.44488	D	1	02/28/2012 12:11:36 AM	0.00000	0.00000	0.00000	0.00000	0.00000	0.00000	0.00000	0.00000	0.00000	0.00000	0.00000	0.00000	0.00000	0.00000	0.00000	0.00000	0.00000	
5	1	4	  0d 00:03:0.0500000007450581	  0d 00:02:0.0500000007450581	0.00797	0.02749	0.23995	3.43000	D	1	02/28/2012 12:12:36 AM	0.00000	0.00000	0.00000	0.00000	0.00000	0.00000	0.00000	0.00000	0.00000	0.00000	0.00000	0.00000	0.00000	0.00000	0.00000	0.00000	0.00000	
6	1	4	  0d 00:04:0.0500000007450581	  0d 00:03:0.0500000007450581	0.01197	0.04118	0.23995	3.41947	D	1	02/28/2012 12:13:36 AM	0.00000	0.00000	0.00000	0.00000	0.00000	0.00000	0.00000	0.00000	0.00000	0.00000	0.00000	0.00000	0.00000	0.00000	0.00000	0.00000	0.00000	
7	1	4	  0d 00:05:0.0500000007450581	  0d 00:04:0.0500000007450581	0.01597	0.05485	0.24010	3.41108	D	1	02/28/2012 12:14:36 AM	0.00000	0.00000	0.00000	0.00000	0.00000	0.00000	0.00000	0.00000	0.00000	0.00000	0.00000	0.00000	0.00000	0.00000	0.00000	0.00000	0.00000	
8	1	4	  0d 00:06:0.0500000007450581	  0d 00:05:0.0500000007450581	0.01997	0.06847	0.24002	3.40337	D	1	02/28/2012 12:15:36 AM	0.00000	0.00000	0.00000	0.00000	0.00000	0.00000	0.00000	0.00000	0.00000	0.00000	0.00000	0.00000	0.00000	0.00000	0.00000	0.00000	0.00000	
9	1	4	  0d 00:07:0.0500000007450581	  0d 00:06:0.0500000007450581	0.02397	0.08207	0.24010	3.39590	D	1	02/28/2012 12:16:36 AM	0.00000	0.00000	0.00000	0.00000	0.00000	0.00000	0.00000	0.00000	0.00000	0.00000	0.00000	0.00000	0.00000	0.00000	0.00000	0.00000	0.00000	
10	1	4	  0d 00:08:0.0500000007450581	  0d 00:07:0.0500000007450581	0.02797	0.09564	0.24002	3.38872	D	1	02/28/2012 12:17:36 AM	0.00000	0.00000	0.00000	0.00000	0.00000	0.00000	0.00000	0.00000	0.00000	0.00000	0.00000	0.00000	0.00000	0.00000	0.00000	0.00000	0.00000	
11	1	4	  0d 00:09:0.0500000007450581	  0d 00:08:0.0500000007450581	0.03197	0.10918	0.24010	3.38125	D	1	02/28/2012 12:18:36 AM	0.00000	0.00000	0.00000	0.00000	0.00000	0.00000	0.00000	0.00000	0.00000	0.00000	0.00000	0.00000	0.00000	0.00000	0.00000	0.00000	0.00000	
12	1	4	  0d 00:10:0.0500000007450581	  0d 00:09:0.0500000007450581	0.03597	0.12269	0.24002	3.37392	D	1	02/28/2012 12:19:36 AM	0.00000	0.00000	0.00000	0.00000	0.00000	0.00000	0.00000	0.00000	0.00000	0.00000	0.00000	0.00000	0.00000	0.00000	0.00000	0.00000	0.00000	
13	1	4	  0d 00:11:0.0500000007450581	  0d 00:10:0.0500000007450581	0.03997	0.13617	0.23995	3.36591	D	1	02/28/2012 12:20:36 AM	0.00000	0.00000	0.00000	0.00000	0.00000	0.00000	0.00000	0.00000	0.00000	0.00000	0.00000	0.00000	0.00000	0.00000	0.00000	0.00000	0.00000	
14	1	4	  0d 00:12:0.0500000007450581	  0d 00:11:0.0500000007450581	0.04397	0.14962	0.23987	3.35798	D	1	02/28/2012 12:21:36 AM	0.00000	0.00000	0.00000	0.00000	0.00000	0.00000	0.00000	0.00000	0.00000	0.00000	0.00000	0.00000	0.00000	0.00000	0.00000	0.00000	0.00000	
15	1	4	  0d 00:13:0.0500000007450581	  0d 00:12:0.0500000007450581	0.04797	0.16303	0.24002	3.34897	D	1	02/28/2012 12:22:36 AM	0.00000	0.00000	0.00000	0.00000	0.00000	0.00000	0.00000	0.00000	0.00000	0.00000	0.00000	0.00000	0.00000	0.00000	0.00000	0.00000	0.00000	
16	1	4	  0d 00:14:0.0500000007450581	  0d 00:13:0.0500000007450581	0.05197	0.17641	0.23995	3.33921	D	1	02/28/2012 12:23:36 AM	0.00000	0.00000	0.00000	0.00000	0.00000	0.00000	0.00000	0.00000	0.00000	0.00000	0.00000	0.00000	0.00000	0.00000	0.00000	0.00000	0.00000	
17	1	4	  0d 00:15:0.0500000007450581	  0d 00:14:0.0500000007450581	0.05597	0.18974	0.24002	3.32906	D	1	02/28/2012 12:24:36 AM	0.00000	0.00000	0.00000	0.00000	0.00000	0.00000	0.00000	0.00000	0.00000	0.00000	0.00000	0.00000	0.00000	0.00000	0.00000	0.00000	0.00000	
18	1	4	  0d 00:16:0.0500000007450581	  0d 00:15:0.0500000007450581	0.05997	0.20304	0.23995	3.31815	D	1	02/28/2012 12:25:36 AM	0.00000	0.00000	0.00000	0.00000	0.00000	0.00000	0.00000	0.00000	0.00000	0.00000	0.00000	0.00000	0.00000	0.00000	0.00000	0.00000	0.00000	
19	1	4	  0d 00:17:0.0500000007450581	  0d 00:16:0.0500000007450581	0.06397	0.21629	0.23972	3.30716	D	1	02/28/2012 12:26:36 AM	0.00000	0.00000	0.00000	0.00000	0.00000	0.00000	0.00000	0.00000	0.00000	0.00000	0.00000	0.00000	0.00000	0.00000	0.00000	0.00000	0.00000	
20	1	4	  0d 00:18:0.0500000007450581	  0d 00:17:0.0500000007450581	0.06797	0.22949	0.23995	3.29503	D	1	02/28/2012 12:27:36 AM	0.00000	0.00000	0.00000	0.00000	0.00000	0.00000	0.00000	0.00000	0.00000	0.00000	0.00000	0.00000	0.00000	0.00000	0.00000	0.00000	0.00000	
21	1	4	  0d 00:19:0.0500000007450581	  0d 00:18:0.0500000007450581	0.07197	0.24265	0.23987	3.28168	D	1	02/28/2012 12:28:36 AM	0.00000	0.00000	0.00000	0.00000	0.00000	0.00000	0.00000	0.00000	0.00000	0.00000	0.00000	0.00000	0.00000	0.00000	0.00000	0.00000	0.00000	
22	1	4	  0d 00:20:0.0500000007450581	  0d 00:19:0.0500000007450581	0.07597	0.25574	0.24010	3.26673	D	1	02/28/2012 12:29:36 AM	0.00000	0.00000	0.00000	0.00000	0.00000	0.00000	0.00000	0.00000	0.00000	0.00000	0.00000	0.00000	0.00000	0.00000	0.00000	0.00000	0.00000	
23	1	4	  0d 00:21:0.0500000007450581	  0d 00:20:0.0500000007450581	0.07997	0.26878	0.23995	3.25025	D	1	02/28/2012 12:30:36 AM	0.00000	0.00000	0.00000	0.00000	0.00000	0.00000	0.00000	0.00000	0.00000	0.00000	0.00000	0.00000	0.00000	0.00000	0.00000	0.00000	0.00000	
24	1	4	  0d 00:22:0.0500000007450581	  0d 00:21:0.0500000007450581	0.08397	0.28174	0.23995	3.22988	D	1	02/28/2012 12:31:36 AM	0.00000	0.00000	0.00000	0.00000	0.00000	0.00000	0.00000	0.00000	0.00000	0.00000	0.00000	0.00000	0.00000	0.00000	0.00000	0.00000	0.00000	
25	1	4	  0d 00:23:0.0500000007450581	  0d 00:22:0.0500000007450581	0.08797	0.29461	0.24018	3.20218	D	1	02/28/2012 12:32:36 AM	0.00000	0.00000	0.00000	0.00000	0.00000	0.00000	0.00000	0.00000	0.00000	0.00000	0.00000	0.00000	0.00000	0.00000	0.00000	0.00000	0.00000	
26	1	4	  0d 00:24:0.0500000007450581	  0d 00:23:0.0500000007450581	0.09197	0.30734	0.24010	3.16175	D	1	02/28/2012 12:33:36 AM	0.00000	0.00000	0.00000	0.00000	0.00000	0.00000	0.00000	0.00000	0.00000	0.00000	0.00000	0.00000	0.00000	0.00000	0.00000	0.00000	0.00000	
27	1	4	  0d 00:25:0.0500000007450581	  0d 00:24:0.0500000007450581	0.09597	0.31987	0.23995	3.09667	D	1	02/28/2012 12:34:36 AM	0.00000	0.00000	0.00000	0.00000	0.00000	0.00000	0.00000	0.00000	0.00000	0.00000	0.00000	0.00000	0.00000	0.00000	0.00000	0.00000	0.00000	
28	1	4	  0d 00:25:53.4599990844727	  0d 00:24:53.4599990844727	0.09953	0.33074	0.24010	3.00000	D	133	02/28/2012 12:35:29 AM	0.00000	0.00000	0.00000	0.00000	0.00000	0.00000	0.00000	0.00000	0.00000	0.00000	0.00000	0.00000	0.00000	0.00000	0.00000	0.00000	0.00000	
29	1	5	  0d 00:25:53.4700012207031	  0d 00:00:0.00999999977648258	0.00000	0.00000	0.00000	3.08179	R	0	02/28/2012 12:35:29 AM	0.00000	0.00000	0.00000	0.00000	0.00000	0.00000	0.00000	0.00000	0.00000	0.00000	0.00000	0.00000	0.00000	0.00000	0.00000	0.00000	0.00000	
30	1	5	  0d 00:26:53.4700012207031	  0d 00:01:0.00999999977648258	0.00000	0.00000	0.00000	3.38872	R	1	02/28/2012 12:36:29 AM	0.00000	0.00000	0.00000	0.00000	0.00000	0.00000	0.00000	0.00000	0.00000	0.00000	0.00000	0.00000	0.00000	0.00000	0.00000	0.00000	0.00000	
31	1	5	  0d 00:27:53.4700012207031	  0d 00:02:0.00999999977648258	0.00000	0.00000	0.00000	3.41100	R	1	02/28/2012 12:37:29 AM	0.00000	0.00000	0.00000	0.00000	0.00000	0.00000	0.00000	0.00000	0.00000	0.00000	0.00000	0.00000	0.00000	0.00000	0.00000	0.00000	0.00000	
32	1	5	  0d 00:28:53.4700012207031	  0d 00:03:0.00999999977648258	0.00000	0.00000	0.00000	3.42199	R	1	02/28/2012 12:38:29 AM	0.00000	0.00000	0.00000	0.00000	0.00000	0.00000	0.00000	0.00000	0.00000	0.00000	0.00000	0.00000	0.00000	0.00000	0.00000	0.00000	0.00000	
33	1	5	  0d 00:29:53.4700012207031	  0d 00:04:0.00999999977648258	0.00000	0.00000	0.00000	3.42832	R	1	02/28/2012 12:39:29 AM	0.00000	0.00000	0.00000	0.00000	0.00000	0.00000	0.00000	0.00000	0.00000	0.00000	0.00000	0.00000	0.00000	0.00000	0.00000	0.00000	0.00000	
34	1	5	  0d 00:30:53.4700012207031	  0d 00:05:0.00999999977648258	0.00000	0.00000	0.00000	3.43259	R	1	02/28/2012 12:40:29 AM	0.00000	0.00000	0.00000	0.00000	0.00000	0.00000	0.00000	0.00000	0.00000	0.00000	0.00000	0.00000	0.00000	0.00000	0.00000	0.00000	0.00000	
35	1	5	  0d 00:31:53.4700012207031	  0d 00:06:0.00999999977648258	0.00000	0.00000	0.00000	3.43580	R	1	02/28/2012 12:41:29 AM	0.00000	0.00000	0.00000	0.00000	0.00000	0.00000	0.00000	0.00000	0.00000	0.00000	0.00000	0.00000	0.00000	0.00000	0.00000	0.00000	0.00000	
36	1	5	  0d 00:32:53.4700012207031	  0d 00:07:0.00999999977648258	0.00000	0.00000	0.00000	3.43816	R	1	02/28/2012 12:42:29 AM	0.00000	0.00000	0.00000	0.00000	0.00000	0.00000	0.00000	0.00000	0.00000	0.00000	0.00000	0.00000	0.00000	0.00000	0.00000	0.00000	0.00000	
37	1	5	  0d 00:33:53.4700012207031	  0d 00:08:0.00999999977648258	0.00000	0.00000	0.00000	3.43999	R	1	02/28/2012 12:43:29 AM	0.00000	0.00000	0.00000	0.00000	0.00000	0.00000	0.00000	0.00000	0.00000	0.00000	0.00000	0.00000	0.00000	0.00000	0.00000	0.00000	0.00000	
38	1	5	  0d 00:34:53.4700012207031	  0d 00:09:0.00999999977648258	0.00000	0.00000	0.00000	3.44129	R	1	02/28/2012 12:44:29 AM	0.00000	0.00000	0.00000	0.00000	0.00000	0.00000	0.00000	0.00000	0.00000	0.00000	0.00000	0.00000	0.00000	0.00000	0.00000	0.00000	0.00000	
39	1	5	  0d 00:35:53.4599990844727	  0d 00:10:0	0.00000	0.00000	0.00000	3.44251	R	129	02/28/2012 12:45:29 AM	0.00000	0.00000	0.00000	0.00000	0.00000	0.00000	0.00000	0.00000	0.00000	0.00000	0.00000	0.00000	0.00000	0.00000	0.00000	0.00000	0.00000	
40	1	6	  0d 00:35:53.5400009155273	  0d 00:00:0.0799999982118607	0.00000	0.00000	0.00015	3.44411	C	0	02/28/2012 12:45:30 AM	0.00000	0.00000	0.00000	0.00000	0.00000	0.00000	0.00000	0.00000	0.00000	0.00000	0.00000	0.00000	0.00000	0.00000	0.00000	0.00000	0.00000	
41	1	6	  0d 00:36:53.5400009155273	  0d 00:01:0.0799999982118607	0.01323	0.05154	0.80003	3.93355	C	1	02/28/2012 12:46:30 AM	0.00000	0.00000	0.00000	0.00000	0.00000	0.00000	0.00000	0.00000	0.00000	0.00000	0.00000	0.00000	0.00000	0.00000	0.00000	0.00000	0.00000	
42	1	6	  0d 00:37:53.5400009155273	  0d 00:02:0.0799999982118607	0.02656	0.10424	0.80011	3.96750	C	1	02/28/2012 12:47:30 AM	0.00000	0.00000	0.00000	0.00000	0.00000	0.00000	0.00000	0.00000	0.00000	0.00000	0.00000	0.00000	0.00000	0.00000	0.00000	0.00000	0.00000	
43	1	6	  0d 00:38:53.5400009155273	  0d 00:03:0.0799999982118607	0.03990	0.15728	0.79995	3.98665	C	1	02/28/2012 12:48:30 AM	0.00000	0.00000	0.00000	0.00000	0.00000	0.00000	0.00000	0.00000	0.00000	0.00000	0.00000	0.00000	0.00000	0.00000	0.00000	0.00000	0.00000	
44	1	6	  0d 00:39:53.5400009155273	  0d 00:04:0.0799999982118607	0.05323	0.21053	0.79973	3.99893	C	1	02/28/2012 12:49:30 AM	0.00000	0.00000	0.00000	0.00000	0.00000	0.00000	0.00000	0.00000	0.00000	0.00000	0.00000	0.00000	0.00000	0.00000	0.00000	0.00000	0.00000	
45	1	6	  0d 00:40:53.5400009155273	  0d 00:05:0.0799999982118607	0.06656	0.26389	0.79988	4.00443	C	1	02/28/2012 12:50:30 AM	0.00000	0.00000	0.00000	0.00000	0.00000	0.00000	0.00000	0.00000	0.00000	0.00000	0.00000	0.00000	0.00000	0.00000	0.00000	0.00000	0.00000	
46	1	6	  0d 00:41:53.5400009155273	  0d 00:06:0.0799999982118607	0.07990	0.31728	0.79980	4.00275	C	1	02/28/2012 12:51:30 AM	0.00000	0.00000	0.00000	0.00000	0.00000	0.00000	0.00000	0.00000	0.00000	0.00000	0.00000	0.00000	0.00000	0.00000	0.00000	0.00000	0.00000	
47	1	6	  0d 00:42:53.5400009155273	  0d 00:07:0.0799999982118607	0.09323	0.37063	0.79995	3.99962	C	1	02/28/2012 12:52:30 AM	0.00000	0.00000	0.00000	0.00000	0.00000	0.00000	0.00000	0.00000	0.00000	0.00000	0.00000	0.00000	0.00000	0.00000	0.00000	0.00000	0.00000	
48	1	6	  0d 00:43:53.5400009155273	  0d 00:08:0.0799999982118607	0.10657	0.42395	0.80011	3.99878	C	1	02/28/2012 12:53:30 AM	0.00000	0.00000	0.00000	0.00000	0.00000	0.00000	0.00000	0.00000	0.00000	0.00000	0.00000	0.00000	0.00000	0.00000	0.00000	0.00000	0.00000	
49	1	6	  0d 00:44:53.4599990844727	  0d 00:09:0	0.11988	0.47720	0.80003	4.00053	C	129	02/28/2012 12:54:30 AM	0.00000	0.00000	0.00000	0.00000	0.00000	0.00000	0.00000	0.00000	0.00000	0.00000	0.00000	0.00000	0.00000	0.00000	0.00000	0.00000	0.00000	
50	1	7	  0d 00:44:53.4900016784668	  0d 00:00:0.0299999993294477	0.00000	0.00001	0.25032	3.85206	C	0	02/28/2012 12:54:30 AM	0.00000	0.00000	0.00000	0.00000	0.00000	0.00000	0.00000	0.00000	0.00000	0.00000	0.00000	0.00000	0.00000	0.00000	0.00000	0.00000	0.00000	
51	1	7	  0d 00:45:53.4900016784668	  0d 00:01:0.0299999993294477	0.00417	0.01590	0.24994	3.80568	C	1	02/28/2012 12:55:30 AM	0.00000	0.00000	0.00000	0.00000	0.00000	0.00000	0.00000	0.00000	0.00000	0.00000	0.00000	0.00000	0.00000	0.00000	0.00000	0.00000	0.00000	
52	1	7	  0d 00:46:53.4900016784668	  0d 00:02:0.0299999993294477	0.00833	0.03175	0.25002	3.80247	C	1	02/28/2012 12:56:30 AM	0.00000	0.00000	0.00000	0.00000	0.00000	0.00000	0.00000	0.00000	0.00000	0.00000	0.00000	0.00000	0.00000	0.00000	0.00000	0.00000	0.00000	
53	1	7	  0d 00:47:53.4900016784668	  0d 00:03:0.0299999993294477	0.01250	0.04759	0.24994	3.80285	C	1	02/28/2012 12:57:30 AM	0.00000	0.00000	0.00000	0.00000	0.00000	0.00000	0.00000	0.00000	0.00000	0.00000	0.00000	0.00000	0.00000	0.00000	0.00000	0.00000	0.00000	
54	1	7	  0d 00:48:53.4900016784668	  0d 00:04:0.0299999993294477	0.01667	0.06344	0.25002	3.80392	C	1	02/28/2012 12:58:30 AM	0.00000	0.00000	0.00000	0.00000	0.00000	0.00000	0.00000	0.00000	0.00000	0.00000	0.00000	0.00000	0.00000	0.00000	0.00000	0.00000	0.00000	
55	1	7	  0d 00:49:53.4900016784668	  0d 00:05:0.0299999993294477	0.02083	0.07929	0.24994	3.80560	C	1	02/28/2012 12:59:30 AM	0.00000	0.00000	0.00000	0.00000	0.00000	0.00000	0.00000	0.00000	0.00000	0.00000	0.00000	0.00000	0.00000	0.00000	0.00000	0.00000	0.00000	
56	1	7	  0d 00:50:53.4900016784668	  0d 00:06:0.0299999993294477	0.02500	0.09515	0.25002	3.80766	C	1	02/28/2012 1:00:30 AM	0.00000	0.00000	0.00000	0.00000	0.00000	0.00000	0.00000	0.00000	0.00000	0.00000	0.00000	0.00000	0.00000	0.00000	0.00000	0.00000	0.00000	
57	1	7	  0d 00:51:53.4900016784668	  0d 00:07:0.0299999993294477	0.02917	0.11102	0.25010	3.80987	C	1	02/28/2012 1:01:30 AM	0.00000	0.00000	0.00000	0.00000	0.00000	0.00000	0.00000	0.00000	0.00000	0.00000	0.00000	0.00000	0.00000	0.00000	0.00000	0.00000	0.00000	
58	1	7	  0d 00:52:53.4900016784668	  0d 00:08:0.0299999993294477	0.03333	0.12690	0.25017	3.81247	C	1	02/28/2012 1:02:30 AM	0.00000	0.00000	0.00000	0.00000	0.00000	0.00000	0.00000	0.00000	0.00000	0.00000	0.00000	0.00000	0.00000	0.00000	0.00000	0.00000	0.00000	
59	1	7	  0d 00:53:53.4900016784668	  0d 00:09:0.0299999993294477	0.03750	0.14279	0.24994	3.81498	C	1	02/28/2012 1:03:30 AM	0.00000	0.00000	0.00000	0.00000	0.00000	0.00000	0.00000	0.00000	0.00000	0.00000	0.00000	0.00000	0.00000	0.00000	0.00000	0.00000	0.00000	
60	1	7	  0d 00:54:53.4900016784668	  0d 00:10:0.0299999993294477	0.04167	0.15869	0.24994	3.81811	C	1	02/28/2012 1:04:30 AM	0.00000	0.00000	0.00000	0.00000	0.00000	0.00000	0.00000	0.00000	0.00000	0.00000	0.00000	0.00000	0.00000	0.00000	0.00000	0.00000	0.00000	
61	1	7	  0d 00:55:53.4900016784668	  0d 00:11:0.0299999993294477	0.04583	0.17461	0.24987	3.82147	C	1	02/28/2012 1:05:30 AM	0.00000	0.00000	0.00000	0.00000	0.00000	0.00000	0.00000	0.00000	0.00000	0.00000	0.00000	0.00000	0.00000	0.00000	0.00000	0.00000	0.00000	
62	1	7	  0d 00:56:53.4900016784668	  0d 00:12:0.0299999993294477	0.05000	0.19054	0.25002	3.82513	C	1	02/28/2012 1:06:30 AM	0.00000	0.00000	0.00000	0.00000	0.00000	0.00000	0.00000	0.00000	0.00000	0.00000	0.00000	0.00000	0.00000	0.00000	0.00000	0.00000	0.00000	
63	1	7	  0d 00:57:53.4900016784668	  0d 00:13:0.0299999993294477	0.05417	0.20649	0.24994	3.82879	C	1	02/28/2012 1:07:30 AM	0.00000	0.00000	0.00000	0.00000	0.00000	0.00000	0.00000	0.00000	0.00000	0.00000	0.00000	0.00000	0.00000	0.00000	0.00000	0.00000	0.00000	
64	1	7	  0d 00:58:53.4900016784668	  0d 00:14:0.0299999993294477	0.05833	0.22245	0.25002	3.83238	C	1	02/28/2012 1:08:30 AM	0.00000	0.00000	0.00000	0.00000	0.00000	0.00000	0.00000	0.00000	0.00000	0.00000	0.00000	0.00000	0.00000	0.00000	0.00000	0.00000	0.00000	
65	1	7	  0d 00:59:53.4900016784668	  0d 00:15:0.0299999993294477	0.06250	0.23842	0.25017	3.83604	C	1	02/28/2012 1:09:30 AM	0.00000	0.00000	0.00000	0.00000	0.00000	0.00000	0.00000	0.00000	0.00000	0.00000	0.00000	0.00000	0.00000	0.00000	0.00000	0.00000	0.00000	
66	1	7	  0d 01:00:53.4900016784668	  0d 00:16:0.0299999993294477	0.06667	0.25441	0.24994	3.83970	C	1	02/28/2012 1:10:30 AM	0.00000	0.00000	0.00000	0.00000	0.00000	0.00000	0.00000	0.00000	0.00000	0.00000	0.00000	0.00000	0.00000	0.00000	0.00000	0.00000	0.00000	
67	1	7	  0d 01:01:53.4900016784668	  0d 00:17:0.0299999993294477	0.07083	0.27042	0.24994	3.84337	C	1	02/28/2012 1:11:30 AM	0.00000	0.00000	0.00000	0.00000	0.00000	0.00000	0.00000	0.00000	0.00000	0.00000	0.00000	0.00000	0.00000	0.00000	0.00000	0.00000	0.00000	
68	1	7	  0d 01:02:53.4900016784668	  0d 00:18:0.0299999993294477	0.07500	0.28644	0.25002	3.84710	C	1	02/28/2012 1:12:30 AM	0.00000	0.00000	0.00000	0.00000	0.00000	0.00000	0.00000	0.00000	0.00000	0.00000	0.00000	0.00000	0.00000	0.00000	0.00000	0.00000	0.00000	
69	1	7	  0d 01:03:53.4900016784668	  0d 00:19:0.0299999993294477	0.07917	0.30248	0.25002	3.85107	C	1	02/28/2012 1:13:30 AM	0.00000	0.00000	0.00000	0.00000	0.00000	0.00000	0.00000	0.00000	0.00000	0.00000	0.00000	0.00000	0.00000	0.00000	0.00000	0.00000	0.00000	
70	1	7	  0d 01:04:53.4900016784668	  0d 00:20:0.0299999993294477	0.08333	0.31853	0.24994	3.85512	C	1	02/28/2012 1:14:30 AM	0.00000	0.00000	0.00000	0.00000	0.00000	0.00000	0.00000	0.00000	0.00000	0.00000	0.00000	0.00000	0.00000	0.00000	0.00000	0.00000	0.00000	
71	1	7	  0d 01:05:53.4900016784668	  0d 00:21:0.0299999993294477	0.08750	0.33460	0.24994	3.85969	C	1	02/28/2012 1:15:30 AM	0.00000	0.00000	0.00000	0.00000	0.00000	0.00000	0.00000	0.00000	0.00000	0.00000	0.00000	0.00000	0.00000	0.00000	0.00000	0.00000	0.00000	
72	1	7	  0d 01:06:53.4900016784668	  0d 00:22:0.0299999993294477	0.09166	0.35070	0.24979	3.86419	C	1	02/28/2012 1:16:30 AM	0.00000	0.00000	0.00000	0.00000	0.00000	0.00000	0.00000	0.00000	0.00000	0.00000	0.00000	0.00000	0.00000	0.00000	0.00000	0.00000	0.00000	
73	1	7	  0d 01:07:53.4900016784668	  0d 00:23:0.0299999993294477	0.09583	0.36681	0.24994	3.86854	C	1	02/28/2012 1:17:30 AM	0.00000	0.00000	0.00000	0.00000	0.00000	0.00000	0.00000	0.00000	0.00000	0.00000	0.00000	0.00000	0.00000	0.00000	0.00000	0.00000	0.00000	
74	1	7	  0d 01:08:53.4900016784668	  0d 00:24:0.0299999993294477	0.10000	0.38293	0.24994	3.87289	C	1	02/28/2012 1:18:30 AM	0.00000	0.00000	0.00000	0.00000	0.00000	0.00000	0.00000	0.00000	0.00000	0.00000	0.00000	0.00000	0.00000	0.00000	0.00000	0.00000	0.00000	
75	1	7	  0d 01:09:53.4900016784668	  0d 00:25:0.0299999993294477	0.10416	0.39908	0.25010	3.87724	C	1	02/28/2012 1:19:30 AM	0.00000	0.00000	0.00000	0.00000	0.00000	0.00000	0.00000	0.00000	0.00000	0.00000	0.00000	0.00000	0.00000	0.00000	0.00000	0.00000	0.00000	
76	1	7	  0d 01:10:53.4900016784668	  0d 00:26:0.0299999993294477	0.10833	0.41524	0.24994	3.88151	C	1	02/28/2012 1:20:30 AM	0.00000	0.00000	0.00000	0.00000	0.00000	0.00000	0.00000	0.00000	0.00000	0.00000	0.00000	0.00000	0.00000	0.00000	0.00000	0.00000	0.00000	
77	1	7	  0d 01:11:53.4900016784668	  0d 00:27:0.0299999993294477	0.11250	0.43142	0.24994	3.88586	C	1	02/28/2012 1:21:30 AM	0.00000	0.00000	0.00000	0.00000	0.00000	0.00000	0.00000	0.00000	0.00000	0.00000	0.00000	0.00000	0.00000	0.00000	0.00000	0.00000	0.00000	
78	1	7	  0d 01:12:53.4900016784668	  0d 00:28:0.0299999993294477	0.11666	0.44762	0.24994	3.89059	C	1	02/28/2012 1:22:30 AM	0.00000	0.00000	0.00000	0.00000	0.00000	0.00000	0.00000	0.00000	0.00000	0.00000	0.00000	0.00000	0.00000	0.00000	0.00000	0.00000	0.00000	
79	1	7	  0d 01:13:53.4900016784668	  0d 00:29:0.0299999993294477	0.12083	0.46384	0.25002	3.89540	C	1	02/28/2012 1:23:30 AM	0.00000	0.00000	0.00000	0.00000	0.00000	0.00000	0.00000	0.00000	0.00000	0.00000	0.00000	0.00000	0.00000	0.00000	0.00000	0.00000	0.00000	
80	1	7	  0d 01:14:53.4900016784668	  0d 00:30:0.0299999993294477	0.12500	0.48008	0.24994	3.90021	C	1	02/28/2012 1:24:30 AM	0.00000	0.00000	0.00000	0.00000	0.00000	0.00000	0.00000	0.00000	0.00000	0.00000	0.00000	0.00000	0.00000	0.00000	0.00000	0.00000	0.00000	
81	1	7	  0d 01:15:53.4900016784668	  0d 00:31:0.0299999993294477	0.12916	0.49635	0.25010	3.90539	C	1	02/28/2012 1:25:30 AM	0.00000	0.00000	0.00000	0.00000	0.00000	0.00000	0.00000	0.00000	0.00000	0.00000	0.00000	0.00000	0.00000	0.00000	0.00000	0.00000	0.00000	
82	1	7	  0d 01:16:53.4900016784668	  0d 00:32:0.0299999993294477	0.13333	0.51263	0.24994	3.91104	C	1	02/28/2012 1:26:30 AM	0.00000	0.00000	0.00000	0.00000	0.00000	0.00000	0.00000	0.00000	0.00000	0.00000	0.00000	0.00000	0.00000	0.00000	0.00000	0.00000	0.00000	
83	1	7	  0d 01:17:53.4900016784668	  0d 00:33:0.0299999993294477	0.13750	0.52894	0.24987	3.91669	C	1	02/28/2012 1:27:30 AM	0.00000	0.00000	0.00000	0.00000	0.00000	0.00000	0.00000	0.00000	0.00000	0.00000	0.00000	0.00000	0.00000	0.00000	0.00000	0.00000	0.00000	
84	1	7	  0d 01:18:53.4900016784668	  0d 00:34:0.0299999993294477	0.14166	0.54527	0.25010	3.92241	C	1	02/28/2012 1:28:30 AM	0.00000	0.00000	0.00000	0.00000	0.00000	0.00000	0.00000	0.00000	0.00000	0.00000	0.00000	0.00000	0.00000	0.00000	0.00000	0.00000	0.00000	
85	1	7	  0d 01:19:53.4900016784668	  0d 00:35:0.0299999993294477	0.14583	0.56162	0.24987	3.92844	C	1	02/28/2012 1:29:29 AM	0.00000	0.00000	0.00000	0.00000	0.00000	0.00000	0.00000	0.00000	0.00000	0.00000	0.00000	0.00000	0.00000	0.00000	0.00000	0.00000	0.00000	
86	1	7	  0d 01:20:53.4900016784668	  0d 00:36:0.0299999993294477	0.15000	0.57800	0.24994	3.93439	C	1	02/28/2012 1:30:29 AM	0.00000	0.00000	0.00000	0.00000	0.00000	0.00000	0.00000	0.00000	0.00000	0.00000	0.00000	0.00000	0.00000	0.00000	0.00000	0.00000	0.00000	
87	1	7	  0d 01:21:53.4900016784668	  0d 00:37:0.0299999993294477	0.15416	0.59441	0.24994	3.94049	C	1	02/28/2012 1:31:29 AM	0.00000	0.00000	0.00000	0.00000	0.00000	0.00000	0.00000	0.00000	0.00000	0.00000	0.00000	0.00000	0.00000	0.00000	0.00000	0.00000	0.00000	
88	1	7	  0d 01:22:53.4900016784668	  0d 00:38:0.0299999993294477	0.15833	0.61084	0.24994	3.94690	C	1	02/28/2012 1:32:29 AM	0.00000	0.00000	0.00000	0.00000	0.00000	0.00000	0.00000	0.00000	0.00000	0.00000	0.00000	0.00000	0.00000	0.00000	0.00000	0.00000	0.00000	
89	1	7	  0d 01:23:53.4900016784668	  0d 00:39:0.0299999993294477	0.16250	0.62730	0.24979	3.95361	C	1	02/28/2012 1:33:29 AM	0.00000	0.00000	0.00000	0.00000	0.00000	0.00000	0.00000	0.00000	0.00000	0.00000	0.00000	0.00000	0.00000	0.00000	0.00000	0.00000	0.00000	
90	1	7	  0d 01:24:53.4900016784668	  0d 00:40:0.0299999993294477	0.16666	0.64379	0.24994	3.96033	C	1	02/28/2012 1:34:29 AM	0.00000	0.00000	0.00000	0.00000	0.00000	0.00000	0.00000	0.00000	0.00000	0.00000	0.00000	0.00000	0.00000	0.00000	0.00000	0.00000	0.00000	
91	1	7	  0d 01:25:53.4900016784668	  0d 00:41:0.0299999993294477	0.17083	0.66030	0.24987	3.96780	C	1	02/28/2012 1:35:30 AM	0.00000	0.00000	0.00000	0.00000	0.00000	0.00000	0.00000	0.00000	0.00000	0.00000	0.00000	0.00000	0.00000	0.00000	0.00000	0.00000	0.00000	
92	1	7	  0d 01:26:53.4900016784668	  0d 00:42:0.0299999993294477	0.17499	0.67685	0.24994	3.97528	C	1	02/28/2012 1:36:29 AM	0.00000	0.00000	0.00000	0.00000	0.00000	0.00000	0.00000	0.00000	0.00000	0.00000	0.00000	0.00000	0.00000	0.00000	0.00000	0.00000	0.00000	
93	1	7	  0d 01:27:53.4900016784668	  0d 00:43:0.0299999993294477	0.17916	0.69343	0.24994	3.98299	C	1	02/28/2012 1:37:29 AM	0.00000	0.00000	0.00000	0.00000	0.00000	0.00000	0.00000	0.00000	0.00000	0.00000	0.00000	0.00000	0.00000	0.00000	0.00000	0.00000	0.00000	
94	1	7	  0d 01:28:53.4900016784668	  0d 00:44:0.0299999993294477	0.18333	0.71004	0.25010	3.99069	C	1	02/28/2012 1:38:29 AM	0.00000	0.00000	0.00000	0.00000	0.00000	0.00000	0.00000	0.00000	0.00000	0.00000	0.00000	0.00000	0.00000	0.00000	0.00000	0.00000	0.00000	
95	1	7	  0d 01:29:53.4900016784668	  0d 00:45:0.0299999993294477	0.18749	0.72669	0.24994	3.99847	C	1	02/28/2012 1:39:29 AM	0.00000	0.00000	0.00000	0.00000	0.00000	0.00000	0.00000	0.00000	0.00000	0.00000	0.00000	0.00000	0.00000	0.00000	0.00000	0.00000	0.00000	
96	1	7	  0d 01:30:53.4900016784668	  0d 00:46:0.0299999993294477	0.19166	0.74336	0.25002	4.00633	C	1	02/28/2012 1:40:29 AM	0.00000	0.00000	0.00000	0.00000	0.00000	0.00000	0.00000	0.00000	0.00000	0.00000	0.00000	0.00000	0.00000	0.00000	0.00000	0.00000	0.00000	
97	1	7	  0d 01:31:53.4900016784668	  0d 00:47:0.0299999993294477	0.19583	0.76007	0.24994	4.01434	C	1	02/28/2012 1:41:29 AM	0.00000	0.00000	0.00000	0.00000	0.00000	0.00000	0.00000	0.00000	0.00000	0.00000	0.00000	0.00000	0.00000	0.00000	0.00000	0.00000	0.00000	
98	1	7	  0d 01:32:53.4900016784668	  0d 00:48:0.0299999993294477	0.19999	0.77681	0.24994	4.02235	C	1	02/28/2012 1:42:29 AM	0.00000	0.00000	0.00000	0.00000	0.00000	0.00000	0.00000	0.00000	0.00000	0.00000	0.00000	0.00000	0.00000	0.00000	0.00000	0.00000	0.00000	
99	1	7	  0d 01:33:53.4900016784668	  0d 00:49:0.0299999993294477	0.20416	0.79359	0.25002	4.03059	C	1	02/28/2012 1:43:29 AM	0.00000	0.00000	0.00000	0.00000	0.00000	0.00000	0.00000	0.00000	0.00000	0.00000	0.00000	0.00000	0.00000	0.00000	0.00000	0.00000	0.00000	
100	1	7	  0d 01:34:53.4900016784668	  0d 00:50:0.0299999993294477	0.20833	0.81040	0.24994	4.03868	C	1	02/28/2012 1:44:29 AM	0.00000	0.00000	0.00000	0.00000	0.00000	0.00000	0.00000	0.00000	0.00000	0.00000	0.00000	0.00000	0.00000	0.00000	0.00000	0.00000	0.00000	
101	1	7	  0d 01:35:53.4900016784668	  0d 00:51:0.0299999993294477	0.21249	0.82725	0.24987	4.04700	C	1	02/28/2012 1:45:29 AM	0.00000	0.00000	0.00000	0.00000	0.00000	0.00000	0.00000	0.00000	0.00000	0.00000	0.00000	0.00000	0.00000	0.00000	0.00000	0.00000	0.00000	
102	1	7	  0d 01:36:53.4900016784668	  0d 00:52:0.0299999993294477	0.21666	0.84413	0.25010	4.05554	C	1	02/28/2012 1:46:29 AM	0.00000	0.00000	0.00000	0.00000	0.00000	0.00000	0.00000	0.00000	0.00000	0.00000	0.00000	0.00000	0.00000	0.00000	0.00000	0.00000	0.00000	
103	1	7	  0d 01:37:53.4900016784668	  0d 00:53:0.0299999993294477	0.22083	0.86104	0.25002	4.06416	C	1	02/28/2012 1:47:29 AM	0.00000	0.00000	0.00000	0.00000	0.00000	0.00000	0.00000	0.00000	0.00000	0.00000	0.00000	0.00000	0.00000	0.00000	0.00000	0.00000	0.00000	
104	1	7	  0d 01:38:53.4900016784668	  0d 00:54:0.0299999993294477	0.22499	0.87799	0.25002	4.07263	C	1	02/28/2012 1:48:29 AM	0.00000	0.00000	0.00000	0.00000	0.00000	0.00000	0.00000	0.00000	0.00000	0.00000	0.00000	0.00000	0.00000	0.00000	0.00000	0.00000	0.00000	
105	1	7	  0d 01:39:53.4900016784668	  0d 00:55:0.0299999993294477	0.22916	0.89498	0.25002	4.08103	C	1	02/28/2012 1:49:29 AM	0.00000	0.00000	0.00000	0.00000	0.00000	0.00000	0.00000	0.00000	0.00000	0.00000	0.00000	0.00000	0.00000	0.00000	0.00000	0.00000	0.00000	
106	1	7	  0d 01:40:53.4900016784668	  0d 00:56:0.0299999993294477	0.23333	0.91200	0.25002	4.08934	C	1	02/28/2012 1:50:29 AM	0.00000	0.00000	0.00000	0.00000	0.00000	0.00000	0.00000	0.00000	0.00000	0.00000	0.00000	0.00000	0.00000	0.00000	0.00000	0.00000	0.00000	
107	1	7	  0d 01:41:53.4900016784668	  0d 00:57:0.0299999993294477	0.23749	0.92906	0.24994	4.09781	C	1	02/28/2012 1:51:29 AM	0.00000	0.00000	0.00000	0.00000	0.00000	0.00000	0.00000	0.00000	0.00000	0.00000	0.00000	0.00000	0.00000	0.00000	0.00000	0.00000	0.00000	
108	1	7	  0d 01:42:53.4900016784668	  0d 00:58:0.0299999993294477	0.24166	0.94615	0.24987	4.10613	C	1	02/28/2012 1:52:29 AM	0.00000	0.00000	0.00000	0.00000	0.00000	0.00000	0.00000	0.00000	0.00000	0.00000	0.00000	0.00000	0.00000	0.00000	0.00000	0.00000	0.00000	
109	1	7	  0d 01:43:53.4900016784668	  0d 00:59:0.0299999993294477	0.24583	0.96327	0.25002	4.11429	C	1	02/28/2012 1:53:29 AM	0.00000	0.00000	0.00000	0.00000	0.00000	0.00000	0.00000	0.00000	0.00000	0.00000	0.00000	0.00000	0.00000	0.00000	0.00000	0.00000	0.00000	
110	1	7	  0d 01:44:53.4900016784668	  0d 01:00:0.0299999993294477	0.24999	0.98043	0.24987	4.12284	C	1	02/28/2012 1:54:29 AM	0.00000	0.00000	0.00000	0.00000	0.00000	0.00000	0.00000	0.00000	0.00000	0.00000	0.00000	0.00000	0.00000	0.00000	0.00000	0.00000	0.00000	
111	1	7	  0d 01:45:53.4900016784668	  0d 01:01:0.0299999993294477	0.25416	0.99763	0.25002	4.13146	C	1	02/28/2012 1:55:29 AM	0.00000	0.00000	0.00000	0.00000	0.00000	0.00000	0.00000	0.00000	0.00000	0.00000	0.00000	0.00000	0.00000	0.00000	0.00000	0.00000	0.00000	
112	1	7	  0d 01:46:53.4900016784668	  0d 01:02:0.0299999993294477	0.25833	1.01486	0.25002	4.14015	C	1	02/28/2012 1:56:29 AM	0.00000	0.00000	0.00000	0.00000	0.00000	0.00000	0.00000	0.00000	0.00000	0.00000	0.00000	0.00000	0.00000	0.00000	0.00000	0.00000	0.00000	
113	1	7	  0d 01:47:53.4900016784668	  0d 01:03:0.0299999993294477	0.26249	1.03213	0.25010	4.14885	C	1	02/28/2012 1:57:29 AM	0.00000	0.00000	0.00000	0.00000	0.00000	0.00000	0.00000	0.00000	0.00000	0.00000	0.00000	0.00000	0.00000	0.00000	0.00000	0.00000	0.00000	
114	1	7	  0d 01:47:59.9199981689453	  0d 01:03:6.46000003814697	0.26294	1.03398	0.25002	4.15000	C	133	02/28/2012 1:57:36 AM	0.00000	0.00000	0.00000	0.00000	0.00000	0.00000	0.00000	0.00000	0.00000	0.00000	0.00000	0.00000	0.00000	0.00000	0.00000	0.00000	0.00000	
115	1	8	  0d 01:47:59.9500007629395	  0d 00:00:0.0299999993294477	0.00000	0.00001	0.27268	4.15564	C	0	02/28/2012 1:57:36 AM	0.00000	0.00000	0.00000	0.00000	0.00000	0.00000	0.00000	0.00000	0.00000	0.00000	0.00000	0.00000	0.00000	0.00000	0.00000	0.00000	0.00000	
116	1	8	  0d 01:48:59.9500007629395	  0d 00:01:0.0299999993294477	0.00395	0.01640	0.22492	4.15000	C	1	02/28/2012 1:58:36 AM	0.00000	0.00000	0.00000	0.00000	0.00000	0.00000	0.00000	0.00000	0.00000	0.00000	0.00000	0.00000	0.00000	0.00000	0.00000	0.00000	0.00000	
117	1	8	  0d 01:49:59.9500007629395	  0d 00:02:0.0299999993294477	0.00752	0.03121	0.20386	4.15000	C	1	02/28/2012 1:59:36 AM	0.00000	0.00000	0.00000	0.00000	0.00000	0.00000	0.00000	0.00000	0.00000	0.00000	0.00000	0.00000	0.00000	0.00000	0.00000	0.00000	0.00000	
118	1	8	  0d 01:50:59.9500007629395	  0d 00:03:0.0299999993294477	0.01076	0.04465	0.18486	4.14984	C	1	02/28/2012 2:00:36 AM	0.00000	0.00000	0.00000	0.00000	0.00000	0.00000	0.00000	0.00000	0.00000	0.00000	0.00000	0.00000	0.00000	0.00000	0.00000	0.00000	0.00000	
119	1	8	  0d 01:51:59.9500007629395	  0d 00:04:0.0299999993294477	0.01370	0.05687	0.16854	4.15000	C	1	02/28/2012 2:01:36 AM	0.00000	0.00000	0.00000	0.00000	0.00000	0.00000	0.00000	0.00000	0.00000	0.00000	0.00000	0.00000	0.00000	0.00000	0.00000	0.00000	0.00000	
120	1	8	  0d 01:52:59.9500007629395	  0d 00:05:0.0299999993294477	0.01638	0.06799	0.15351	4.15007	C	1	02/28/2012 2:02:36 AM	0.00000	0.00000	0.00000	0.00000	0.00000	0.00000	0.00000	0.00000	0.00000	0.00000	0.00000	0.00000	0.00000	0.00000	0.00000	0.00000	0.00000	
121	1	8	  0d 01:53:59.9500007629395	  0d 00:06:0.0299999993294477	0.01883	0.07813	0.14000	4.15007	C	1	02/28/2012 2:03:36 AM	0.00000	0.00000	0.00000	0.00000	0.00000	0.00000	0.00000	0.00000	0.00000	0.00000	0.00000	0.00000	0.00000	0.00000	0.00000	0.00000	0.00000	
122	1	8	  0d 01:54:59.9500007629395	  0d 00:07:0.0299999993294477	0.02106	0.08741	0.12825	4.15000	C	1	02/28/2012 2:04:36 AM	0.00000	0.00000	0.00000	0.00000	0.00000	0.00000	0.00000	0.00000	0.00000	0.00000	0.00000	0.00000	0.00000	0.00000	0.00000	0.00000	0.00000	
123	1	8	  0d 01:55:59.9500007629395	  0d 00:08:0.0299999993294477	0.02311	0.09592	0.11789	4.15015	C	1	02/28/2012 2:05:36 AM	0.00000	0.00000	0.00000	0.00000	0.00000	0.00000	0.00000	0.00000	0.00000	0.00000	0.00000	0.00000	0.00000	0.00000	0.00000	0.00000	0.00000	
124	1	8	  0d 01:56:59.9500007629395	  0d 00:09:0.0299999993294477	0.02500	0.10374	0.10827	4.15007	C	1	02/28/2012 2:06:36 AM	0.00000	0.00000	0.00000	0.00000	0.00000	0.00000	0.00000	0.00000	0.00000	0.00000	0.00000	0.00000	0.00000	0.00000	0.00000	0.00000	0.00000	
125	1	8	  0d 01:57:59.9500007629395	  0d 00:10:0.0299999993294477	0.02673	0.11092	0.09960	4.15007	C	1	02/28/2012 2:07:36 AM	0.00000	0.00000	0.00000	0.00000	0.00000	0.00000	0.00000	0.00000	0.00000	0.00000	0.00000	0.00000	0.00000	0.00000	0.00000	0.00000	0.00000	
126	1	8	  0d 01:58:59.9500007629395	  0d 00:11:0.0299999993294477	0.02832	0.11754	0.09184	4.15015	C	1	02/28/2012 2:08:36 AM	0.00000	0.00000	0.00000	0.00000	0.00000	0.00000	0.00000	0.00000	0.00000	0.00000	0.00000	0.00000	0.00000	0.00000	0.00000	0.00000	0.00000	
127	1	8	  0d 01:59:59.9500007629395	  0d 00:12:0.0299999993294477	0.02979	0.12365	0.08493	4.14992	C	1	02/28/2012 2:09:36 AM	0.00000	0.00000	0.00000	0.00000	0.00000	0.00000	0.00000	0.00000	0.00000	0.00000	0.00000	0.00000	0.00000	0.00000	0.00000	0.00000	0.00000	
128	1	8	  0d 02:00:59.9500007629395	  0d 00:13:0.0299999993294477	0.03116	0.12931	0.07871	4.15000	C	1	02/28/2012 2:10:36 AM	0.00000	0.00000	0.00000	0.00000	0.00000	0.00000	0.00000	0.00000	0.00000	0.00000	0.00000	0.00000	0.00000	0.00000	0.00000	0.00000	0.00000	
129	1	8	  0d 02:01:59.9500007629395	  0d 00:14:0.0299999993294477	0.03242	0.13456	0.07305	4.15007	C	1	02/28/2012 2:11:36 AM	0.00000	0.00000	0.00000	0.00000	0.00000	0.00000	0.00000	0.00000	0.00000	0.00000	0.00000	0.00000	0.00000	0.00000	0.00000	0.00000	0.00000	
130	1	8	  0d 02:02:59.9500007629395	  0d 00:15:0.0299999993294477	0.03360	0.13942	0.06783	4.15015	C	1	02/28/2012 2:12:36 AM	0.00000	0.00000	0.00000	0.00000	0.00000	0.00000	0.00000	0.00000	0.00000	0.00000	0.00000	0.00000	0.00000	0.00000	0.00000	0.00000	0.00000	
131	1	8	  0d 02:03:59.9500007629395	  0d 00:16:0.0299999993294477	0.03469	0.14395	0.06303	4.15007	C	1	02/28/2012 2:13:36 AM	0.00000	0.00000	0.00000	0.00000	0.00000	0.00000	0.00000	0.00000	0.00000	0.00000	0.00000	0.00000	0.00000	0.00000	0.00000	0.00000	0.00000	
132	1	8	  0d 02:04:59.9500007629395	  0d 00:17:0.0299999993294477	0.03570	0.14816	0.05862	4.15000	C	1	02/28/2012 2:14:36 AM	0.00000	0.00000	0.00000	0.00000	0.00000	0.00000	0.00000	0.00000	0.00000	0.00000	0.00000	0.00000	0.00000	0.00000	0.00000	0.00000	0.00000	
133	1	8	  0d 02:05:59.9500007629395	  0d 00:18:0.0299999993294477	0.03664	0.15207	0.05460	4.15000	C	1	02/28/2012 2:15:36 AM	0.00000	0.00000	0.00000	0.00000	0.00000	0.00000	0.00000	0.00000	0.00000	0.00000	0.00000	0.00000	0.00000	0.00000	0.00000	0.00000	0.00000	
134	1	8	  0d 02:06:59.9500007629395	  0d 00:19:0.0299999993294477	0.03752	0.15572	0.05097	4.15007	C	1	02/28/2012 2:16:36 AM	0.00000	0.00000	0.00000	0.00000	0.00000	0.00000	0.00000	0.00000	0.00000	0.00000	0.00000	0.00000	0.00000	0.00000	0.00000	0.00000	0.00000	
135	1	8	  0d 02:07:59.9500007629395	  0d 00:20:0.0299999993294477	0.03834	0.15913	0.04756	4.15000	C	1	02/28/2012 2:17:36 AM	0.00000	0.00000	0.00000	0.00000	0.00000	0.00000	0.00000	0.00000	0.00000	0.00000	0.00000	0.00000	0.00000	0.00000	0.00000	0.00000	0.00000	
136	1	8	  0d 02:08:59.9500007629395	  0d 00:21:0.0299999993294477	0.03911	0.16231	0.04461	4.15000	C	1	02/28/2012 2:18:36 AM	0.00000	0.00000	0.00000	0.00000	0.00000	0.00000	0.00000	0.00000	0.00000	0.00000	0.00000	0.00000	0.00000	0.00000	0.00000	0.00000	0.00000	
137	1	8	  0d 02:09:59.9500007629395	  0d 00:22:0.0299999993294477	0.03983	0.16530	0.04193	4.14992	C	1	02/28/2012 2:19:36 AM	0.00000	0.00000	0.00000	0.00000	0.00000	0.00000	0.00000	0.00000	0.00000	0.00000	0.00000	0.00000	0.00000	0.00000	0.00000	0.00000	0.00000	
138	1	8	  0d 02:10:59.9500007629395	  0d 00:23:0.0299999993294477	0.04051	0.16811	0.03945	4.15000	C	1	02/28/2012 2:20:36 AM	0.00000	0.00000	0.00000	0.00000	0.00000	0.00000	0.00000	0.00000	0.00000	0.00000	0.00000	0.00000	0.00000	0.00000	0.00000	0.00000	0.00000	
139	1	8	  0d 02:11:59.9500007629395	  0d 00:24:0.0299999993294477	0.04115	0.17076	0.03728	4.15007	C	1	02/28/2012 2:21:36 AM	0.00000	0.00000	0.00000	0.00000	0.00000	0.00000	0.00000	0.00000	0.00000	0.00000	0.00000	0.00000	0.00000	0.00000	0.00000	0.00000	0.00000	
140	1	8	  0d 02:12:59.9500007629395	  0d 00:25:0.0299999993294477	0.04175	0.17327	0.03530	4.15007	C	1	02/28/2012 2:22:36 AM	0.00000	0.00000	0.00000	0.00000	0.00000	0.00000	0.00000	0.00000	0.00000	0.00000	0.00000	0.00000	0.00000	0.00000	0.00000	0.00000	0.00000	
141	1	8	  0d 02:13:59.9500007629395	  0d 00:26:0.0299999993294477	0.04233	0.17566	0.03360	4.15000	C	1	02/28/2012 2:23:36 AM	0.00000	0.00000	0.00000	0.00000	0.00000	0.00000	0.00000	0.00000	0.00000	0.00000	0.00000	0.00000	0.00000	0.00000	0.00000	0.00000	0.00000	
142	1	8	  0d 02:14:59.9500007629395	  0d 00:27:0.0299999993294477	0.04287	0.17792	0.03200	4.15000	C	1	02/28/2012 2:24:36 AM	0.00000	0.00000	0.00000	0.00000	0.00000	0.00000	0.00000	0.00000	0.00000	0.00000	0.00000	0.00000	0.00000	0.00000	0.00000	0.00000	0.00000	
143	1	8	  0d 02:15:59.9500007629395	  0d 00:28:0.0299999993294477	0.04339	0.18008	0.03056	4.15000	C	1	02/28/2012 2:25:36 AM	0.00000	0.00000	0.00000	0.00000	0.00000	0.00000	0.00000	0.00000	0.00000	0.00000	0.00000	0.00000	0.00000	0.00000	0.00000	0.00000	0.00000	
144	1	8	  0d 02:16:59.9500007629395	  0d 00:29:0.0299999993294477	0.04389	0.18215	0.02927	4.14984	C	1	02/28/2012 2:26:36 AM	0.00000	0.00000	0.00000	0.00000	0.00000	0.00000	0.00000	0.00000	0.00000	0.00000	0.00000	0.00000	0.00000	0.00000	0.00000	0.00000	0.00000	
145	1	8	  0d 02:17:59.9199981689453	  0d 00:30:0	0.04437	0.18413	0.02802	4.15007	C	129	02/28/2012 2:27:36 AM	0.00000	0.00000	0.00000	0.00000	0.00000	0.00000	0.00000	0.00000	0.00000	0.00000	0.00000	0.00000	0.00000	0.00000	0.00000	0.00000	0.00000	
146	1	9	  0d 02:17:59.9300003051758	  0d 00:00:0.00999999977648258	0.00000	0.00000	0.00000	4.14267	R	0	02/28/2012 2:27:36 AM	0.00000	0.00000	0.00000	0.00000	0.00000	0.00000	0.00000	0.00000	0.00000	0.00000	0.00000	0.00000	0.00000	0.00000	0.00000	0.00000	0.00000	
147	1	9	  0d 02:18:59.9300003051758	  0d 00:01:0.00999999977648258	0.00000	0.00000	0.00000	4.13870	R	1	02/28/2012 2:28:36 AM	0.00000	0.00000	0.00000	0.00000	0.00000	0.00000	0.00000	0.00000	0.00000	0.00000	0.00000	0.00000	0.00000	0.00000	0.00000	0.00000	0.00000	
148	1	9	  0d 02:19:59.9300003051758	  0d 00:02:0.00999999977648258	0.00000	0.00000	0.00000	4.13733	R	1	02/28/2012 2:29:36 AM	0.00000	0.00000	0.00000	0.00000	0.00000	0.00000	0.00000	0.00000	0.00000	0.00000	0.00000	0.00000	0.00000	0.00000	0.00000	0.00000	0.00000	
149	1	9	  0d 02:20:59.9300003051758	  0d 00:03:0.00999999977648258	0.00000	0.00000	0.00000	4.13596	R	1	02/28/2012 2:30:36 AM	0.00000	0.00000	0.00000	0.00000	0.00000	0.00000	0.00000	0.00000	0.00000	0.00000	0.00000	0.00000	0.00000	0.00000	0.00000	0.00000	0.00000	
150	1	9	  0d 02:21:59.9300003051758	  0d 00:04:0.00999999977648258	0.00000	0.00000	0.00000	4.13458	R	1	02/28/2012 2:31:36 AM	0.00000	0.00000	0.00000	0.00000	0.00000	0.00000	0.00000	0.00000	0.00000	0.00000	0.00000	0.00000	0.00000	0.00000	0.00000	0.00000	0.00000	
151	1	9	  0d 02:22:59.9300003051758	  0d 00:05:0.00999999977648258	0.00000	0.00000	0.00000	4.13336	R	1	02/28/2012 2:32:36 AM	0.00000	0.00000	0.00000	0.00000	0.00000	0.00000	0.00000	0.00000	0.00000	0.00000	0.00000	0.00000	0.00000	0.00000	0.00000	0.00000	0.00000
