Repository: ziggle/ChargerBatteryCyclePerformance

# Effect of Charging Algorithm on Retained Internal Charger Battery Capacity

## Introduction

I am beginning to perform testing on various battery charging algorithm to determine their effect on the loss of battery capacity with charge cycles. Because every battery has a different initial capacity, this work focuses on determining the change in normalized capacity versus cycle number under the following "treatments":

* Vendor recommend profile<br>The vendor recommends a standard constant current/constant voltage sequence.
* Fast charging<br>Customers like having the option of a fast charge to get some quick capacity when they don't have time for a full-charge.

File: Data/MB_U01_TAS5_DVendor_Profile.txt (part 5 of 96)
Filename:	MB_U01_TAS5_DVendor_Profile_Try4	Tester Channel:	20
Procedure:	MB_TAS5_DVendor_Profile.000	Description:	Z22FH Quick Test
Comment:	Vendor #1
Rec#	Cyc#	Step	TestTime	StepTime	Amp-hr	Watt-hr	Amps	Volts	State	ES	DPt Time	ACImp/Ohms	DCIR/Ohms	VAR1	VAR2	VAR3	VAR4	VAR5	VAR6	VAR7	VAR8	VAR9	VAR10	VAR11	VAR12	VAR13	VAR14	VAR15	
612	9	4	  0d 09:12:55.5299987792969	  0d 00:40:0.0500000007450581	0.15998	0.58742	0.23995	3.48821	D	1	02/28/2012 9:58:43 AM	0.00000	0.00000	0.00000	0.00000	0.00000	0.00000	0.00000	0.00000	0.00000	0.00000	0.00000	0.00000	0.00000	0.00000	0.00000	0.00000	0.00000	
613	9	4	  0d 09:13:55.5299987792969	  0d 00:41:0.0500000007450581	0.16398	0.60135	0.23987	3.48051	D	1	02/28/2012 9:59:43 AM	0.00000	0.00000	0.00000	0.00000	0.00000	0.00000	0.00000	0.00000	0.00000	0.00000	0.00000	0.00000	0.00000	0.00000	0.00000	0.00000	0.00000	
614	9	4	  0d 09:14:55.5299987792969	  0d 00:42:0.0500000007450581	0.16797	0.61526	0.24002	3.47311	D	1	02/28/2012 10:00:43 AM	0.00000	0.00000	0.00000	0.00000	0.00000	0.00000	0.00000	0.00000	0.00000	0.00000	0.00000	0.00000	0.00000	0.00000	0.00000	0.00000	0.00000	
615	9	4	  0d 09:15:55.5299987792969	  0d 00:43:0.0500000007450581	0.17197	0.62914	0.24018	3.46593	D	1	02/28/2012 10:01:43 AM	0.00000	0.00000	0.00000	0.00000	0.00000	0.00000	0.00000	0.00000	0.00000	0.00000	0.00000	0.00000	0.00000	0.00000	0.00000	0.00000	0.00000	
616	9	4	  0d 09:16:55.5299987792969	  0d 00:44:0.0500000007450581	0.17597	0.64299	0.23987	3.45937	D	1	02/28/2012 10:02:43 AM	0.00000	0.00000	0.00000	0.00000	0.00000	0.00000	0.00000	0.00000	0.00000	0.00000	0.00000	0.00000	0.00000	0.00000	0.00000	0.00000	0.00000	
617	9	4	  0d 09:17:55.5299987792969	  0d 00:45:0.0500000007450581	0.17997	0.65681	0.24002	3.45251	D	1	02/28/2012 10:03:43 AM	0.00000	0.00000	0.00000	0.00000	0.00000	0.00000	0.00000	0.00000	0.00000	0.00000	0.00000	0.00000	0.00000	0.00000	0.00000	0.00000	0.00000	
618	9	4	  0d 09:18:55.5299987792969	  0d 00:46:0.0500000007450581	0.18397	0.67061	0.24002	3.44564	D	1	02/28/2012 10:04:43 AM	0.00000	0.00000	0.00000	0.00000	0.00000	0.00000	0.00000	0.00000	0.00000	0.00000	0.00000	0.00000	0.00000	0.00000	0.00000	0.00000	0.00000	
619	9	4	  0d 09:19:55.5299987792969	  0d 00:47:0.0500000007450581	0.18797	0.68438	0.24010	3.43893	D	1	02/28/2012 10:05:43 AM	0.00000	0.00000	0.00000	0.00000	0.00000	0.00000	0.00000	0.00000	0.00000	0.00000	0.00000	0.00000	0.00000	0.00000	0.00000	0.00000	0.00000	
620	9	4	  0d 09:20:55.5299987792969	  0d 00:48:0.0500000007450581	0.19197	0.69812	0.24002	3.43267	D	1	02/28/2012 10:06:43 AM	0.00000	0.00000	0.00000	0.00000	0.00000	0.00000	0.00000	0.00000	0.00000	0.00000	0.00000	0.00000	0.00000	0.00000	0.00000	0.00000	0.00000	
621	9	4	  0d 09:21:55.5299987792969	  0d 00:49:0.0500000007450581	0.19597	0.71184	0.23995	3.42649	D	1	02/28/2012 10:07:43 AM	0.00000	0.00000	0.00000	0.00000	0.00000	0.00000	0.00000	0.00000	0.00000	0.00000	0.00000	0.00000	0.00000	0.00000	0.00000	0.00000	0.00000	
622	9	4	  0d 09:22:55.5299987792969	  0d 00:50:0.0500000007450581	0.19997	0.72553	0.24002	3.42084	D	1	02/28/2012 10:08:43 AM	0.00000	0.00000	0.00000	0.00000	0.00000	0.00000	0.00000	0.00000	0.00000	0.00000	0.00000	0.00000	0.00000	0.00000	0.00000	0.00000	0.00000	
623	9	4	  0d 09:23:55.5299987792969	  0d 00:51:0.0500000007450581	0.20397	0.73921	0.23995	3.41543	D	1	02/28/2012 10:09:43 AM	0.00000	0.00000	0.00000	0.00000	0.00000	0.00000	0.00000	0.00000	0.00000	0.00000	0.00000	0.00000	0.00000	0.00000	0.00000	0.00000	0.00000	
624	9	4	  0d 09:24:55.5299987792969	  0d 00:52:0.0500000007450581	0.20797	0.75285	0.24010	3.40963	D	1	02/28/2012 10:10:43 AM	0.00000	0.00000	0.00000	0.00000	0.00000	0.00000	0.00000	0.00000	0.00000	0.00000	0.00000	0.00000	0.00000	0.00000	0.00000	0.00000	0.00000	
625	9	4	  0d 09:25:55.5299987792969	  0d 00:53:0.0500000007450581	0.21197	0.76648	0.24010	3.40429	D	1	02/28/2012 10:11:43 AM	0.00000	0.00000	0.00000	0.00000	0.00000	0.00000	0.00000	0.00000	0.00000	0.00000	0.00000	0.00000	0.00000	0.00000	0.00000	0.00000	0.00000	
626	9	4	  0d 09:26:55.5299987792969	  0d 00:54:0.0500000007450581	0.21597	0.78009	0.24002	3.39895	D	1	02/28/2012 10:12:43 AM	0.00000	0.00000	0.00000	0.00000	0.00000	0.00000	0.00000	0.00000	0.00000	0.00000	0.00000	0.00000	0.00000	0.00000	0.00000	0.00000	0.00000	
627	9	4	  0d 09:27:55.5299987792969	  0d 00:55:0.0500000007450581	0.21997	0.79367	0.23987	3.39399	D	1	02/28/2012 10:13:43 AM	0.00000	0.00000	0.00000	0.00000	0.00000	0.00000	0.00000	0.00000	0.00000	0.00000	0.00000	0.00000	0.00000	0.00000	0.00000	0.00000	0.00000	
628	9	4	  0d 09:28:55.5299987792969	  0d 00:56:0.0500000007450581	0.22397	0.80724	0.24010	3.38895	D	1	02/28/2012 10:14:43 AM	0.00000	0.00000	0.00000	0.00000	0.00000	0.00000	0.00000	0.00000	0.00000	0.00000	0.00000	0.00000	0.00000	0.00000	0.00000	0.00000	0.00000	
629	9	4	  0d 09:29:55.5299987792969	  0d 00:57:0.0500000007450581	0.22797	0.82078	0.23987	3.38376	D	1	02/28/2012 10:15:43 AM	0.00000	0.00000	0.00000	0.00000	0.00000	0.00000	0.00000	0.00000	0.00000	0.00000	0.00000	0.00000	0.00000	0.00000	0.00000	0.00000	0.00000	
630	9	4	  0d 09:30:55.5299987792969	  0d 00:58:0.0500000007450581	0.23197	0.83431	0.24002	3.37919	D	1	02/28/2012 10:16:43 AM	0.00000	0.00000	0.00000	0.00000	0.00000	0.00000	0.00000	0.00000	0.00000	0.00000	0.00000	0.00000	0.00000	0.00000	0.00000	0.00000	0.00000	
631	9	4	  0d 09:31:55.5299987792969	  0d 00:59:0.0500000007450581	0.23597	0.84782	0.24010	3.37476	D	1	02/28/2012 10:17:43 AM	0.00000	0.00000	0.00000	0.00000	0.00000	0.00000	0.00000	0.00000	0.00000	0.00000	0.00000	0.00000	0.00000	0.00000	0.00000	0.00000	0.00000	
632	9	4	  0d 09:32:55.5299987792969	  0d 01:00:0.0500000007450581	0.23997	0.86131	0.24010	3.37049	D	1	02/28/2012 10:18:43 AM	0.00000	0.00000	0.00000	0.00000	0.00000	0.00000	0.00000	0.00000	0.00000	0.00000	0.00000	0.00000	0.00000	0.00000	0.00000	0.00000	0.00000	
633	9	4	  0d 09:33:55.5299987792969	  0d 01:01:0.0500000007450581	0.24397	0.87478	0.24002	3.36629	D	1	02/28/2012 10:19:43 AM	0.00000	0.00000	0.00000	0.00000	0.00000	0.00000	0.00000	0.00000	0.00000	0.00000	0.00000	0.00000	0.00000	0.00000	0.00000	0.00000	0.00000	
634	9	4	  0d 09:34:55.5299987792969	  0d 01:02:0.0500000007450581	0.24797	0.88824	0.24002	3.36217	D	1	02/28/2012 10:20:43 AM	0.00000	0.00000	0.00000	0.00000	0.00000	0.00000	0.00000	0.00000	0.00000	0.00000	0.00000	0.00000	0.00000	0.00000	0.00000	0.00000	0.00000	
635	9	4	  0d 09:35:55.5299987792969	  0d 01:03:0.0500000007450581	0.25197	0.90168	0.24002	3.35767	D	1	02/28/2012 10:21:43 AM	0.00000	0.00000	0.00000	0.00000	0.00000	0.00000	0.00000	0.00000	0.00000	0.00000	0.00000	0.00000	0.00000	0.00000	0.00000	0.00000	0.00000	
636	9	4	  0d 09:36:55.5299987792969	  0d 01:04:0.0500000007450581	0.25597	0.91510	0.24002	3.35386	D	1	02/28/2012 10:22:43 AM	0.00000	0.00000	0.00000	0.00000	0.00000	0.00000	0.00000	0.00000	0.00000	0.00000	0.00000	0.00000	0.00000	0.00000	0.00000	0.00000	0.00000	
637	9	4	  0d 09:37:55.5299987792969	  0d 01:05:0.0500000007450581	0.25997	0.92851	0.24010	3.34966	D	1	02/28/2012 10:23:43 AM	0.00000	0.00000	0.00000	0.00000	0.00000	0.00000	0.00000	0.00000	0.00000	0.00000	0.00000	0.00000	0.00000	0.00000	0.00000	0.00000	0.00000	
638	9	4	  0d 09:38:55.5299987792969	  0d 01:06:0.0500000007450581	0.26397	0.94190	0.24010	3.34585	D	1	02/28/2012 10:24:43 AM	0.00000	0.00000	0.00000	0.00000	0.00000	0.00000	0.00000	0.00000	0.00000	0.00000	0.00000	0.00000	0.00000	0.00000	0.00000	0.00000	0.00000	
639	9	4	  0d 09:39:55.5299987792969	  0d 01:07:0.0500000007450581	0.26797	0.95528	0.23995	3.34226	D	1	02/28/2012 10:25:43 AM	0.00000	0.00000	0.00000	0.00000	0.00000	0.00000	0.00000	0.00000	0.00000	0.00000	0.00000	0.00000	0.00000	0.00000	0.00000	0.00000	0.00000	
640	9	4	  0d 09:40:55.5299987792969	  0d 01:08:0.0500000007450581	0.27197	0.96864	0.23995	3.33776	D	1	02/28/2012 10:26:43 AM	0.00000	0.00000	0.00000	0.00000	0.00000	0.00000	0.00000	0.00000	0.00000	0.00000	0.00000	0.00000	0.00000	0.00000	0.00000	0.00000	0.00000	
641	9	4	  0d 09:41:55.5299987792969	  0d 01:09:0.0500000007450581	0.27597	0.98198	0.23980	3.33448	D	1	02/28/2012 10:27:43 AM	0.00000	0.00000	0.00000	0.00000	0.00000	0.00000	0.00000	0.00000	0.00000	0.00000	0.00000	0.00000	0.00000	0.00000	0.00000	0.00000	0.00000	
642	9	4	  0d 09:42:55.5299987792969	  0d 01:10:0.0500000007450581	0.27997	0.99531	0.23995	3.33082	D	1	02/28/2012 10:28:43 AM	0.00000	0.00000	0.00000	0.00000	0.00000	0.00000	0.00000	0.00000	0.00000	0.00000	0.00000	0.00000	0.00000	0.00000	0.00000	0.00000	0.00000	
643	9	4	  0d 09:43:55.5299987792969	  0d 01:11:0.0500000007450581	0.28397	1.00863	0.23995	3.32723	D	1	02/28/2012 10:29:43 AM	0.00000	0.00000	0.00000	0.00000	0.00000	0.00000	0.00000	0.00000	0.00000	0.00000	0.00000	0.00000	0.00000	0.00000	0.00000	0.00000	0.00000	
644	9	4	  0d 09:44:55.5299987792969	  0d 01:12:0.0500000007450581	0.28797	1.02193	0.24018	3.32357	D	1	02/28/2012 10:30:43 AM	0.00000	0.00000	0.00000	0.00000	0.00000	0.00000	0.00000	0.00000	0.00000	0.00000	0.00000	0.00000	0.00000	0.00000	0.00000	0.00000	0.00000	
645	9	4	  0d 09:45:55.5299987792969	  0d 01:13:0.0500000007450581	0.29197	1.03521	0.23995	3.32013	D	1	02/28/2012 10:31:43 AM	0.00000	0.00000	0.00000	0.00000	0.00000	0.00000	0.00000	0.00000	0.00000	0.00000	0.00000	0.00000	0.00000	0.00000	0.00000	0.00000	0.00000	
646	9	4	  0d 09:46:55.5299987792969	  0d 01:14:0.0500000007450581	0.29597	1.04849	0.23995	3.31655	D	1	02/28/2012 10:32:43 AM	0.00000	0.00000	0.00000	0.00000	0.00000	0.00000	0.00000	0.00000	0.00000	0.00000	0.00000	0.00000	0.00000	0.00000	0.00000	0.00000	0.00000	
647	9	4	  0d 09:47:55.5299987792969	  0d 01:15:0.0500000007450581	0.29997	1.06174	0.24010	3.31266	D	1	02/28/2012 10:33:43 AM	0.00000	0.00000	0.00000	0.00000	0.00000	0.00000	0.00000	0.00000	0.00000	0.00000	0.00000	0.00000	0.00000	0.00000	0.00000	0.00000	0.00000	
648	9	4	  0d 09:48:55.5299987792969	  0d 01:16:0.0500000007450581	0.30397	1.07499	0.23987	3.30892	D	1	02/28/2012 10:34:43 AM	0.00000	0.00000	0.00000	0.00000	0.00000	0.00000	0.00000	0.00000	0.00000	0.00000	0.00000	0.00000	0.00000	0.00000	0.00000	0.00000	0.00000	
649	9	4	  0d 09:49:55.5299987792969	  0d 01:17:0.0500000007450581	0.30797	1.08821	0.23987	3.30518	D	1	02/28/2012 10:35:43 AM	0.00000	0.00000	0.00000	0.00000	0.00000	0.00000	0.00000	0.00000	0.00000	0.00000	0.00000	0.00000	0.00000	0.00000	0.00000	0.00000	0.00000	
650	9	4	  0d 09:50:55.5299987792969	  0d 01:18:0.0500000007450581	0.31197	1.10143	0.24002	3.30121	D	1	02/28/2012 10:36:43 AM	0.00000	0.00000	0.00000	0.00000	0.00000	0.00000	0.00000	0.00000	0.00000	0.00000	0.00000	0.00000	0.00000	0.00000	0.00000	0.00000	0.00000	
651	9	4	  0d 09:51:55.5299987792969	  0d 01:19:0.0500000007450581	0.31597	1.11463	0.23995	3.29786	D	1	02/28/2012 10:37:43 AM	0.00000	0.00000	0.00000	0.00000	0.00000	0.00000	0.00000	0.00000	0.00000	0.00000	0.00000	0.00000	0.00000	0.00000	0.00000	0.00000	0.00000	
652	9	4	  0d 09:52:55.5299987792969	  0d 01:20:0.0500000007450581	0.31997	1.12781	0.24002	3.29427	D	1	02/28/2012 10:38:43 AM	0.00000	0.00000	0.00000	0.00000	0.00000	0.00000	0.00000	0.00000	0.00000	0.00000	0.00000	0.00000	0.00000	0.00000	0.00000	0.00000	0.00000	
653	9	4	  0d 09:53:55.5299987792969	  0d 01:21:0.0500000007450581	0.32397	1.14098	0.24002	3.29099	D	1	02/28/2012 10:39:43 AM	0.00000	0.00000	0.00000	0.00000	0.00000	0.00000	0.00000	0.00000	0.00000	0.00000	0.00000	0.00000	0.00000	0.00000	0.00000	0.00000	0.00000	
654	9	4	  0d 09:54:55.5299987792969	  0d 01:22:0.0500000007450581	0.32797	1.15414	0.24018	3.28717	D	1	02/28/2012 10:40:43 AM	0.00000	0.00000	0.00000	0.00000	0.00000	0.00000	0.00000	0.00000	0.00000	0.00000	0.00000	0.00000	0.00000	0.00000	0.00000	0.00000	0.00000	
655	9	4	  0d 09:55:55.5299987792969	  0d 01:23:0.0500000007450581	0.33197	1.16728	0.23995	3.28344	D	1	02/28/2012 10:41:43 AM	0.00000	0.00000	0.00000	0.00000	0.00000	0.00000	0.00000	0.00000	0.00000	0.00000	0.00000	0.00000	0.00000	0.00000	0.00000	0.00000	0.00000	
656	9	4	  0d 09:56:55.5299987792969	  0d 01:24:0.0500000007450581	0.33597	1.18040	0.24010	3.27993	D	1	02/28/2012 10:42:43 AM	0.00000	0.00000	0.00000	0.00000	0.00000	0.00000	0.00000	0.00000	0.00000	0.00000	0.00000	0.00000	0.00000	0.00000	0.00000	0.00000	0.00000	
657	9	4	  0d 09:57:55.5299987792969	  0d 01:25:0.0500000007450581	0.33997	1.19352	0.23995	3.27611	D	1	02/28/2012 10:43:43 AM	0.00000	0.00000	0.00000	0.00000	0.00000	0.00000	0.00000	0.00000	0.00000	0.00000	0.00000	0.00000	0.00000	0.00000	0.00000	0.00000	0.00000	
658	9	4	  0d 09:58:55.5299987792969	  0d 01:26:0.0500000007450581	0.34397	1.20661	0.24002	3.27199	D	1	02/28/2012 10:44:43 AM	0.00000	0.00000	0.00000	0.00000	0.00000	0.00000	0.00000	0.00000	0.00000	0.00000	0.00000	0.00000	0.00000	0.00000	0.00000	0.00000	0.00000	
659	9	4	  0d 09:59:55.5299987792969	  0d 01:27:0.0500000007450581	0.34797	1.21970	0.23987	3.26825	D	1	02/28/2012 10:45:43 AM	0.00000	0.00000	0.00000	0.00000	0.00000	0.00000	0.00000	0.00000	0.00000	0.00000	0.00000	0.00000	0.00000	0.00000	0.00000	0.00000	0.00000	
660	9	4	  0d 10:00:55.5299987792969	  0d 01:28:0.0500000007450581	0.35197	1.23276	0.23980	3.26467	D	1	02/28/2012 10:46:43 AM	0.00000	0.00000	0.00000	0.00000	0.00000	0.00000	0.00000	0.00000	0.00000	0.00000	0.00000	0.00000	0.00000	0.00000	0.00000	0.00000	0.00000	
661	9	4	  0d 10:01:55.5299987792969	  0d 01:29:0.0500000007450581	0.35597	1.24581	0.24002	3.26062	D	1	02/28/2012 10:47:43 AM	0.00000	0.00000	0.00000	0.00000	0.00000	0.00000	0.00000	0.00000	0.00000	0.00000	0.00000	0.00000	0.00000	0.00000	0.00000	0.00000	0.00000	
662	9	4	  0d 10:02:55.5299987792969	  0d 01:30:0.0500000007450581	0.35997	1.25884	0.23995	3.25628	D	1	02/28/2012 10:48:43 AM	0.00000	0.00000	0.00000	0.00000	0.00000	0.00000	0.00000	0.00000	0.00000	0.00000	0.00000	0.00000	0.00000	0.00000	0.00000	0.00000	0.00000	
663	9	4	  0d 10:03:55.5299987792969	  0d 01:31:0.0500000007450581	0.36397	1.27186	0.23995	3.25216	D	1	02/28/2012 10:49:43 AM	0.00000	0.00000	0.00000	0.00000	0.00000	0.00000	0.00000	0.00000	0.00000	0.00000	0.00000	0.00000	0.00000	0.00000	0.00000	0.00000	0.00000	
664	9	4	  0d 10:04:55.5299987792969	  0d 01:32:0.0500000007450581	0.36797	1.28486	0.24002	3.24804	D	1	02/28/2012 10:50:43 AM	0.00000	0.00000	0.00000	0.00000	0.00000	0.00000	0.00000	0.00000	0.00000	0.00000	0.00000	0.00000	0.00000	0.00000	0.00000	0.00000	0.00000	
665	9	4	  0d 10:05:55.5299987792969	  0d 01:33:0.0500000007450581	0.37197	1.29784	0.24002	3.24346	D	1	02/28/2012 10:51:43 AM	0.00000	0.00000	0.00000	0.00000	0.00000	0.00000	0.00000	0.00000	0.00000	0.00000	0.00000	0.00000	0.00000	0.00000	0.00000	0.00000	0.00000	
666	9	4	  0d 10:06:55.5299987792969	  0d 01:34:0.0500000007450581	0.37597	1.31081	0.24025	3.23873	D	1	02/28/2012 10:52:43 AM	0.00000	0.00000	0.00000	0.00000	0.00000	0.00000	0.00000	0.00000	0.00000	0.00000	0.00000	0.00000	0.00000	0.00000	0.00000	0.00000	0.00000	
667	9	4	  0d 10:07:55.5299987792969	  0d 01:35:0.0500000007450581	0.37997	1.32376	0.23987	3.23415	D	1	02/28/2012 10:53:43 AM	0.00000	0.00000	0.00000	0.00000	0.00000	0.00000	0.00000	0.00000	0.00000	0.00000	0.00000	0.00000	0.00000	0.00000	0.00000	0.00000	0.00000	
668	9	4	  0d 10:08:55.5299987792969	  0d 01:36:0.0500000007450581	0.38397	1.33668	0.23995	3.22896	D	1	02/28/2012 10:54:43 AM	0.00000	0.00000	0.00000	0.00000	0.00000	0.00000	0.00000	0.00000	0.00000	0.00000	0.00000	0.00000	0.00000	0.00000	0.00000	0.00000	0.00000	
669	9	4	  0d 10:09:55.5299987792969	  0d 01:37:0.0500000007450581	0.38797	1.34959	0.23995	3.22385	D	1	02/28/2012 10:55:43 AM	0.00000	0.00000	0.00000	0.00000	0.00000	0.00000	0.00000	0.00000	0.00000	0.00000	0.00000	0.00000	0.00000	0.00000	0.00000	0.00000	0.00000	
670	9	4	  0d 10:10:55.5299987792969	  0d 01:38:0.0500000007450581	0.39197	1.36247	0.24010	3.21820	D	1	02/28/2012 10:56:43 AM	0.00000	0.00000	0.00000	0.00000	0.00000	0.00000	0.00000	0.00000	0.00000	0.00000	0.00000	0.00000	0.00000	0.00000	0.00000	0.00000	0.00000	
671	9	4	  0d 10:11:55.5299987792969	  0d 01:39:0.0500000007450581	0.39597	1.37533	0.23987	3.21241	D	1	02/28/2012 10:57:43 AM	0.00000	0.00000	0.00000	0.00000	0.00000	0.00000	0.00000	0.00000	0.00000	0.00000	0.00000	0.00000	0.00000	0.00000	0.00000	0.00000	0.00000	
672	9	4	  0d 10:12:55.5299987792969	  0d 01:40:0.0500000007450581	0.39997	1.38817	0.24002	3.20661	D	1	02/28/2012 10:58:43 AM	0.00000	0.00000	0.00000	0.00000	0.00000	0.00000	0.00000	0.00000	0.00000	0.00000	0.00000	0.00000	0.00000	0.00000	0.00000	0.00000	0.00000	
673	9	4	  0d 10:13:55.5299987792969	  0d 01:41:0.0500000007450581	0.40397	1.40098	0.23995	3.20020	D	1	02/28/2012 10:59:43 AM	0.00000	0.00000	0.00000	0.00000	0.00000	0.00000	0.00000	0.00000	0.00000	0.00000	0.00000	0.00000	0.00000	0.00000	0.00000	0.00000	0.00000	
674	9	4	  0d 10:14:55.5299987792969	  0d 01:42:0.0500000007450581	0.40797	1.41377	0.24002	3.19387	D	1	02/28/2012 11:00:43 AM	0.00000	0.00000	0.00000	0.00000	0.00000	0.00000	0.00000	0.00000	0.00000	0.00000	0.00000	0.00000	0.00000	0.00000	0.00000	0.00000	0.00000	
675	9	4	  0d 10:15:55.5299987792969	  0d 01:43:0.0500000007450581	0.41197	1.42653	0.23995	3.18700	D	1	02/28/2012 11:01:43 AM	0.00000	0.00000	0.00000	0.00000	0.00000	0.00000	0.00000	0.00000	0.00000	0.00000	0.00000	0.00000	0.00000	0.00000	0.00000	0.00000	0.00000	
676	9	4	  0d 10:16:55.5299987792969	  0d 01:44:0.0500000007450581	0.41597	1.43927	0.24010	3.17922	D	1	02/28/2012 11:02:43 AM	0.00000	0.00000	0.00000	0.00000	0.00000	0.00000	0.00000	0.00000	0.00000	0.00000	0.00000	0.00000	0.00000	0.00000	0.00000	0.00000	0.00000	
677	9	4	  0d 10:17:55.5299987792969	  0d 01:45:0.0500000007450581	0.41997	1.45197	0.24010	3.17098	D	1	02/28/2012 11:03:43 AM	0.00000	0.00000	0.00000	0.00000	0.00000	0.00000	0.00000	0.00000	0.00000	0.00000	0.00000	0.00000	0.00000	0.00000	0.00000	0.00000	0.00000	
678	9	4	  0d 10:18:55.5299987792969	  0d 01:46:0.0500000007450581	0.42397	1.46463	0.24010	3.16167	D	1	02/28/2012 11:04:43 AM	0.00000	0.00000	0.00000	0.00000	0.00000	0.00000	0.00000	0.00000	0.00000	0.00000	0.00000	0.00000	0.00000	0.00000	0.00000	0.00000	0.00000	
679	9	4	  0d 10:19:55.5299987792969	  0d 01:47:0.0500000007450581	0.42797	1.47726	0.23995	3.15152	D	1	02/28/2012 11:05:43 AM	0.00000	0.00000	0.00000	0.00000	0.00000	0.00000	0.00000	0.00000	0.00000	0.00000	0.00000	0.00000	0.00000	0.00000	0.00000	0.00000	0.00000	
680	9	4	  0d 10:20:55.5299987792969	  0d 01:48:0.0500000007450581	0.43197	1.48984	0.24002	3.13970	D	1	02/28/2012 11:06:43 AM	0.00000	0.00000	0.00000	0.00000	0.00000	0.00000	0.00000	0.00000	0.00000	0.00000	0.00000	0.00000	0.00000	0.00000	0.00000	0.00000	0.00000	
681	9	4	  0d 10:21:55.5299987792969	  0d 01:49:0.0500000007450581	0.43597	1.50238	0.24002	3.12711	D	1	02/28/2012 11:07:43 AM	0.00000	0.00000	0.00000	0.00000	0.00000	0.00000	0.00000	0.00000	0.00000	0.00000	0.00000	0.00000	0.00000	0.00000	0.00000	0.00000	0.00000	
682	9	4	  0d 10:22:55.5299987792969	  0d 01:50:0.0500000007450581	0.43997	1.51486	0.24002	3.11223	D	1	02/28/2012 11:08:43 AM	0.00000	0.00000	0.00000	0.00000	0.00000	0.00000	0.00000	0.00000	0.00000	0.00000	0.00000	0.00000	0.00000	0.00000	0.00000	0.00000	0.00000	
683	9	4	  0d 10:23:55.5299987792969	  0d 01:51:0.0500000007450581	0.44397	1.52727	0.24002	3.09445	D	1	02/28/2012 11:09:43 AM	0.00000	0.00000	0.00000	0.00000	0.00000	0.00000	0.00000	0.00000	0.00000	0.00000	0.00000	0.00000	0.00000	0.00000	0.00000	0.00000	0.00000	
684	9	4	  0d 10:24:55.5299987792969	  0d 01:52:0.0500000007450581	0.44797	1.53960	0.24002	3.07202	D	1	02/28/2012 11:10:43 AM	0.00000	0.00000	0.00000	0.00000	0.00000	0.00000	0.00000	0.00000	0.00000	0.00000	0.00000	0.00000	0.00000	0.00000	0.00000	0.00000	0.00000	
685	9	4	  0d 10:25:55.5299987792969	  0d 01:53:0.0500000007450581	0.45197	1.55183	0.24002	3.04250	D	1	02/28/2012 11:11:43 AM	0.00000	0.00000	0.00000	0.00000	0.00000	0.00000	0.00000	0.00000	0.00000	0.00000	0.00000	0.00000	0.00000	0.00000	0.00000	0.00000	0.00000	
686	9	4	  0d 10:26:55.5299987792969	  0d 01:54:0.0500000007450581	0.45597	1.56393	0.24018	3.00153	D	1	02/28/2012 11:12:43 AM	0.00000	0.00000	0.00000	0.00000	0.00000	0.00000	0.00000	0.00000	0.00000	0.00000	0.00000	0.00000	0.00000	0.00000	0.00000	0.00000	0.00000	
687	9	4	  0d 10:26:57.1199989318848	  0d 01:54:1.63999998569489	0.45608	1.56425	0.23995	3.00000	D	133	02/28/2012 11:12:45 AM	0.00000	0.00000	0.00000	0.00000	0.00000	0.00000	0.00000	0.00000	0.00000	0.00000	0.00000	0.00000	0.00000	0.00000	0.00000	0.00000	0.00000	
688	9	5	  0d 10:26:57.1300010681152	  0d 00:00:0.00999999977648258	0.00000	0.00000	0.00000	3.23133	R	0	02/28/2012 11:12:45 AM	0.00000	0.00000	0.00000	0.00000	0.00000	0.00000	0.00000	0.00000	0.00000	0.00000	0.00000	0.00000	0.00000	0.00000	0.00000	0.00000	0.00000	
689	9	5	  0d 10:27:57.1300010681152	  0d 00:01:0.00999999977648258	0.00000	0.00000	0.00000	3.41375	R	1	02/28/2012 11:13:45 AM	0.00000	0.00000	0.00000	0.00000	0.00000	0.00000	0.00000	0.00000	0.00000	0.00000	0.00000	0.00000	0.00000	0.00000	0.00000	0.00000	0.00000	
690	9	5	  0d 10:28:57.1300010681152	  0d 00:02:0.00999999977648258	0.00000	0.00000	0.00000	3.43542	R	1	02/28/2012 11:14:45 AM	0.00000	0.00000	0.00000	0.00000	0.00000	0.00000	0.00000	0.00000	0.00000	0.00000	0.00000	0.00000	0.00000	0.00000	0.00000	0.00000	0.00000	
691	9	5	  0d 10:29:57.1300010681152	  0d 00:03:0.00999999977648258	0.00000	0.00000	0.00000	3.44640	R	1	02/28/2012 11:15:45 AM	0.00000	0.00000	0.00000	0.00000	0.00000	0.00000	0.00000	0.00000	0.00000	0.00000	0.00000	0.00000	0.00000	0.00000	0.00000	0.00000	0.00000	
692	9	5	  0d 10:30:57.1300010681152	  0d 00:04:0.00999999977648258	0.00000	0.00000	0.00000	3.45296	R	1	02/28/2012 11:16:45 AM	0.00000	0.00000	0.00000	0.00000	0.00000	0.00000	0.00000	0.00000	0.00000	0.00000	0.00000	0.00000	0.00000	0.00000	0.00000	0.00000	0.00000	
693	9	5	  0d 10:31:57.1300010681152	  0d 00:05:0.00999999977648258	0.00000	0.00000	0.00000	3.45686	R	1	02/28/2012 11:17:45 AM	0.00000	0.00000	0.00000	0.00000	0.00000	0.00000	0.00000	0.00000	0.00000	0.00000	0.00000	0.00000	0.00000	0.00000	0.00000	0.00000	0.00000	
694	9	5	  0d 10:32:57.1300010681152	  0d 00:06:0.00999999977648258	0.00000	0.00000	0.00000	3.45953	R	1	02/28/2012 11:18:45 AM	0.00000	0.00000	0.00000	0.00000	0.00000	0.00000	0.00000	0.00000	0.00000	0.00000	0.00000	0.00000	0.00000	0.00000	0.00000	0.00000	0.00000	
695	9	5	  0d 10:33:57.1300010681152	  0d 00:07:0.00999999977648258	0.00000	0.00000	0.00000	3.46120	R	1	02/28/2012 11:19:45 AM	0.00000	0.00000	0.00000	0.00000	0.00000	0.00000	0.00000	0.00000	0.00000	0.00000	0.00000	0.00000	0.00000	0.00000	0.00000	0.00000	0.00000	
696	9	5	  0d 10:34:57.1300010681152	  0d 00:08:0.00999999977648258	0.00000	0.00000	0.00000	3.46242	R	1	02/28/2012 11:20:45 AM	0.00000	0.00000	0.00000	0.00000	0.00000	0.00000	0.00000	0.00000	0.00000	0.00000	0.00000	0.00000	0.00000	0.00000	0.00000	0.00000	0.00000	
697	9	5	  0d 10:35:57.1300010681152	  0d 00:09:0.00999999977648258	0.00000	0.00000	0.00000	3.46342	R	1	02/28/2012 11:21:45 AM	0.00000	0.00000	0.00000	0.00000	0.00000	0.00000	0.00000	0.00000	0.00000	0.00000	0.00000	0.00000	0.00000	0.00000	0.00000	0.00000	0.00000	
698	9	5	  0d 10:36:57.1199989318848	  0d 00:10:0	0.00000	0.00000	0.00000	3.46426	R	129	02/28/2012 11:22:45 AM	0.00000	0.00000	0.00000	0.00000	0.00000	0.00000	0.00000	0.00000	0.00000	0.00000	0.00000	0.00000	0.00000	0.00000	0.00000	0.00000	0.00000	
699	9	6	  0d 10:36:57.2000007629395	  0d 00:00:0.0799999982118607	0.00000	0.00000	0.00015	3.46403	C	0	02/28/2012 11:22:46 AM	0.00000	0.00000	0.00000	0.00000	0.00000	0.00000	0.00000	0.00000	0.00000	0.00000	0.00000	0.00000	0.00000	0.00000	0.00000	0.00000	0.00000	
700	9	6	  0d 10:37:57.2000007629395	  0d 00:01:0.0799999982118607	0.00159	0.00570	0.09600	3.58663	C	1	02/28/2012 11:23:46 AM	0.00000	0.00000	0.00000	0.00000	0.00000	0.00000	0.00000	0.00000	0.00000	0.00000	0.00000	0.00000	0.00000	0.00000	0.00000	0.00000	0.00000	
701	9	6	  0d 10:38:57.2000007629395	  0d 00:02:0.0799999982118607	0.00319	0.01144	0.09600	3.59205	C	1	02/28/2012 11:24:46 AM	0.00000	0.00000	0.00000	0.00000	0.00000	0.00000	0.00000	0.00000	0.00000	0.00000	0.00000	0.00000	0.00000	0.00000	0.00000	0.00000	0.00000	
702	9	6	  0d 10:39:57.2000007629395	  0d 00:03:0.0799999982118607	0.00479	0.01719	0.09600	3.59609	C	1	02/28/2012 11:25:46 AM	0.00000	0.00000	0.00000	0.00000	0.00000	0.00000	0.00000	0.00000	0.00000	0.00000	0.00000	0.00000	0.00000	0.00000	0.00000	0.00000	0.00000	
703	9	6	  0d 10:40:57.2000007629395	  0d 00:04:0.0799999982118607	0.00639	0.02295	0.09600	3.59968	C	1	02/28/2012 11:26:46 AM	0.00000	0.00000	0.00000	0.00000	0.00000	0.00000	0.00000	0.00000	0.00000	0.00000	0.00000	0.00000	0.00000	0.00000	0.00000	0.00000	0.00000	
704	9	6	  0d 10:41:57.2000007629395	  0d 00:05:0.0799999982118607	0.00799	0.02871	0.09600	3.60342	C	1	02/28/2012 11:27:46 AM	0.00000	0.00000	0.00000	0.00000	0.00000	0.00000	0.00000	0.00000	0.00000	0.00000	0.00000	0.00000	0.00000	0.00000	0.00000	0.00000	0.00000	
705	9	6	  0d 10:42:57.2000007629395	  0d 00:06:0.0799999982118607	0.00959	0.03448	0.09600	3.60716	C	1	02/28/2012 11:28:46 AM	0.00000	0.00000	0.00000	0.00000	0.00000	0.00000	0.00000	0.00000	0.00000	0.00000	0.00000	0.00000	0.00000	0.00000	0.00000	0.00000	0.00000	
706	9	6	  0d 10:43:57.2000007629395	  0d 00:07:0.0799999982118607	0.01119	0.04026	0.09600	3.61082	C	1	02/28/2012 11:29:46 AM	0.00000	0.00000	0.00000	0.00000	0.00000	0.00000	0.00000	0.00000	0.00000	0.00000	0.00000	0.00000	0.00000	0.00000	0.00000	0.00000	0.00000	
707	9	6	  0d 10:44:57.2000007629395	  0d 00:08:0.0799999982118607	0.01279	0.04604	0.09600	3.61463	C	1	02/28/2012 11:30:46 AM	0.00000	0.00000	0.00000	0.00000	0.00000	0.00000	0.00000	0.00000	0.00000	0.00000	0.00000	0.00000	0.00000	0.00000	0.00000	0.00000	0.00000	
708	9	6	  0d 10:45:57.2000007629395	  0d 00:09:0.0799999982118607	0.01439	0.05182	0.09600	3.61852	C	1	02/28/2012 11:31:46 AM	0.00000	0.00000	0.00000	0.00000	0.00000	0.00000	0.00000	0.00000	0.00000	0.00000	0.00000	0.00000	0.00000	0.00000	0.00000	0.00000	0.00000	
709	9	6	  0d 10:46:57.2000007629395	  0d 00:10:0.0799999982118607	0.01599	0.05762	0.09600	3.62242	C	1	02/28/2012 11:32:46 AM	0.00000	0.00000	0.00000	0.00000	0.00000	0.00000	0.00000	0.00000	0.00000	0.00000	0.00000	0.00000	0.00000	0.00000	0.00000	0.00000	0.00000	
710	9	6	  0d 10:47:57.2000007629395	  0d 00:11:0.0799999982118607	0.01759	0.06341	0.09600	3.62638	C	1	02/28/2012 11:33:46 AM	0.00000	0.00000	0.00000	0.00000	0.00000	0.00000	0.00000	0.00000	0.00000	0.00000	0.00000	0.00000	0.00000	0.00000	0.00000	0.00000	0.00000	
711	9	6	  0d 10:48:57.2000007629395	  0d 00:12:0.0799999982118607	0.01919	0.06922	0.09599	3.63027	C	1	02/28/2012 11:34:46 AM	0.00000	0.00000	0.00000	0.00000	0.00000	0.00000	0.00000	0.00000	0.00000	0.00000	0.00000	0.00000	0.00000	0.00000	0.00000	0.00000	0.00000	
712	9	6	  0d 10:49:57.2000007629395	  0d 00:13:0.0799999982118607	0.02079	0.07503	0.09600	3.63409	C	1	02/28/2012 11:35:46 AM	0.00000	0.00000	0.00000	0.00000	0.00000	0.00000	0.00000	0.00000	0.00000	0.00000	0.00000	0.00000	0.00000	0.00000	0.00000	0.00000	0.00000	
713	9	6	  0d 10:50:57.2000007629395	  0d 00:14:0.0799999982118607	0.02239	0.08085	0.09599	3.63798	C	1	02/28/2012 11:36:46 AM	0.00000	0.00000	0.00000	0.00000	0.00000	0.00000	0.00000	0.00000	0.00000	0.00000	0.00000	0.00000	0.00000	0.00000	0.00000	0.00000	0.00000	
714	9	6	  0d 10:51:57.2000007629395	  0d 00:15:0.0799999982118607	0.02399	0.08667	0.09599	3.64172	C	1	02/28/2012 11:37:46 AM	0.00000	0.00000	0.00000	0.00000	0.00000	0.00000	0.00000	0.00000	0.00000	0.00000	0.00000	0.00000	0.00000	0.00000	0.00000	0.00000	0.00000	
715	9	6	  0d 10:52:57.2000007629395	  0d 00:16:0.0799999982118607	0.02559	0.09250	0.09600	3.64561	C	1	02/28/2012 11:38:46 AM	0.00000	0.00000	0.00000	0.00000	0.00000	0.00000	0.00000	0.00000	0.00000	0.00000	0.00000	0.00000	0.00000	0.00000	0.00000	0.00000	0.00000	
716	9	6	  0d 10:53:57.2000007629395	  0d 00:17:0.0799999982118607	0.02719	0.09834	0.09600	3.64912	C	1	02/28/2012 11:39:46 AM	0.00000	0.00000	0.00000	0.00000	0.00000	0.00000	0.00000	0.00000	0.00000	0.00000	0.00000	0.00000	0.00000	0.00000	0.00000	0.00000	0.00000	
717	9	6	  0d 10:54:57.2000007629395	  0d 00:18:0.0799999982118607	0.02879	0.10418	0.09600	3.65248	C	1	02/28/2012 11:40:46 AM	0.00000	0.00000	0.00000	0.00000	0.00000	0.00000	0.00000	0.00000	0.00000	0.00000	0.00000	0.00000	0.00000	0.00000	0.00000	0.00000	0.00000	
718	9	6	  0d 10:55:57.2000007629395	  0d 00:19:0.0799999982118607	0.03039	0.11003	0.09600	3.65576	C	1	02/28/2012 11:41:46 AM	0.00000	0.00000	0.00000	0.00000	0.00000	0.00000	0.00000	0.00000	0.00000	0.00000	0.00000	0.00000	0.00000	0.00000	0.00000	0.00000	0.00000	
719	9	6	  0d 10:56:57.2000007629395	  0d 00:20:0.0799999982118607	0.03199	0.11588	0.09599	3.65881	C	1	02/28/2012 11:42:46 AM	0.00000	0.00000	0.00000	0.00000	0.00000	0.00000	0.00000	0.00000	0.00000	0.00000	0.00000	0.00000	0.00000	0.00000	0.00000	0.00000	0.00000	
720	9	6	  0d 10:57:57.2000007629395	  0d 00:21:0.0799999982118607	0.03359	0.12173	0.09600	3.66186	C	1	02/28/2012 11:43:46 AM	0.00000	0.00000	0.00000	0.00000	0.00000	0.00000	0.00000	0.00000	0.00000	0.00000	0.00000	0.00000	0.00000	0.00000	0.00000	0.00000	0.00000	
721	9	6	  0d 10:58:57.2000007629395	  0d 00:22:0.0799999982118607	0.03519	0.12759	0.09599	3.66484	C	1	02/28/2012 11:44:46 AM	0.00000	0.00000	0.00000	0.00000	0.00000	0.00000	0.00000	0.00000	0.00000	0.00000	0.00000	0.00000	0.00000	0.00000	0.00000	0.00000	0.00000	
722	9	6	  0d 10:59:57.2000007629395	  0d 00:23:0.0799999982118607	0.03679	0.13346	0.09599	3.66766	C	1	02/28/2012 11:45:46 AM	0.00000	0.00000	0.00000	0.00000	0.00000	0.00000	0.00000	0.00000	0.00000	0.00000	0.00000	0.00000	0.00000	0.00000	0.00000	0.00000	0.00000	
723	9	6	  0d 11:00:57.2000007629395	  0d 00:24:0.0799999982118607	0.03839	0.13933	0.09600	3.67071	C	1	02/28/2012 11:46:46 AM	0.00000	0.00000	0.00000	0.00000	0.00000	0.00000	0.00000	0.00000	0.00000	0.00000	0.00000	0.00000	0.00000	0.00000	0.00000	0.00000	0.00000	
724	9	6	  0d 11:01:57.2000007629395	  0d 00:25:0.0799999982118607	0.03999	0.14521	0.09601	3.67346	C	1	02/28/2012 11:47:46 AM	0.00000	0.00000	0.00000	0.00000	0.00000	0.00000	0.00000	0.00000	0.00000	0.00000	0.00000	0.00000	0.00000	0.00000	0.00000	0.00000	0.00000	
725	9	6	  0d 11:02:57.2000007629395	  0d 00:26:0.0799999982118607	0.04159	0.15109	0.09600	3.67628	C	1	02/28/2012 11:48:46 AM	0.00000	0.00000	0.00000	0.00000	0.00000	0.00000	0.00000	0.00000	0.00000	0.00000	0.00000	0.00000	0.00000	0.00000	0.00000	0.00000	0.00000	
726	9	6	  0d 11:03:57.2000007629395	  0d 00:27:0.0799999982118607	0.04319	0.15697	0.09600	3.67926	C	1	02/28/2012 11:49:46 AM	0.00000	0.00000	0.00000	0.00000	0.00000	0.00000	0.00000	0.00000	0.00000	0.00000	0.00000	0.00000	0.00000	0.00000	0.00000	0.00000	0.00000	
727	9	6	  0d 11:04:57.2000007629395	  0d 00:28:0.0799999982118607	0.04479	0.16286	0.09600	3.68185	C	1	02/28/2012 11:50:46 AM	0.00000	0.00000	0.00000	0.00000	0.00000	0.00000	0.00000	0.00000	0.00000	0.00000	0.00000	0.00000	0.00000	0.00000	0.00000	0.00000	0.00000	
728	9	6	  0d 11:05:57.2000007629395	  0d 00:29:0.0799999982118607	0.04639	0.16875	0.09600	3.68429	C	1	02/28/2012 11:51:46 AM	0.00000	0.00000	0.00000	0.00000	0.00000	0.00000	0.00000	0.00000	0.00000	0.00000	0.00000	0.00000	0.00000	0.00000	0.00000	0.00000	0.00000	
729	9	6	  0d 11:06:57.2000007629395	  0d 00:30:0.0799999982118607	0.04799	0.17465	0.09599	3.68688	C	1	02/28/2012 11:52:46 AM	0.00000	0.00000	0.00000	0.00000	0.00000	0.00000	0.00000	0.00000	0.00000	0.00000	0.00000	0.00000	0.00000	0.00000	0.00000	0.00000	0.00000	
730	9	6	  0d 11:07:57.2000007629395	  0d 00:31:0.0799999982118607	0.04959	0.18055	0.09600	3.68910	C	1	02/28/2012 11:53:46 AM	0.00000	0.00000	0.00000	0.00000	0.00000	0.00000	0.00000	0.00000	0.00000	0.00000	0.00000	0.00000	0.00000	0.00000	0.00000	0.00000	0.00000	
731	9	6	  0d 11:08:57.2000007629395	  0d 00:32:0.0799999982118607	0.05119	0.18645	0.09600	3.69131	C	1	02/28/2012 11:54:46 AM	0.00000	0.00000	0.00000	0.00000	0.00000	0.00000	0.00000	0.00000	0.00000	0.00000	0.00000	0.00000	0.00000	0.00000	0.00000	0.00000	0.00000	
732	9	6	  0d 11:09:57.2000007629395	  0d 00:33:0.0799999982118607	0.05279	0.19236	0.09600	3.69345	C	1	02/28/2012 11:55:46 AM	0.00000	0.00000	0.00000	0.00000	0.00000	0.00000	0.00000	0.00000	0.00000	0.00000	0.00000	0.00000	0.00000	0.00000	0.00000	0.00000	0.00000	
733	9	6	  0d 11:10:57.2000007629395	  0d 00:34:0.0799999982118607	0.05439	0.19827	0.09600	3.69520	C	1	02/28/2012 11:56:46 AM	0.00000	0.00000	0.00000	0.00000	0.00000	0.00000	0.00000	0.00000	0.00000	0.00000	0.00000	0.00000	0.00000	0.00000	0.00000	0.00000	0.00000	
734	9	6	  0d 11:11:57.2000007629395	  0d 00:35:0.0799999982118607	0.05599	0.20419	0.09600	3.69711	C	1	02/28/2012 11:57:46 AM	0.00000	0.00000	0.00000	0.00000	0.00000	0.00000	0.00000	0.00000	0.00000	0.00000	0.00000	0.00000	0.00000	0.00000	0.00000	0.00000	0.00000	
735	9	6	  0d 11:12:57.2000007629395	  0d 00:36:0.0799999982118607	0.05759	0.21010	0.09600	3.69871	C	1	02/28/2012 11:58:46 AM	0.00000	0.00000	0.00000	0.00000	0.00000	0.00000	0.00000	0.00000	0.00000	0.00000	0.00000	0.00000	0.00000	0.00000	0.00000	0.00000	0.00000	
736	9	6	  0d 11:13:57.2000007629395	  0d 00:37:0.0799999982118607	0.05919	0.21602	0.09600	3.70047	C	1	02/28/2012 11:59:46 AM	0.00000	0.00000	0.00000	0.00000	0.00000	0.00000	0.00000	0.00000	0.00000	0.00000	0.00000	0.00000	0.00000	0.00000	0.00000	0.00000	0.00000	
737	9	6	  0d 11:14:57.2000007629395	  0d 00:38:0.0799999982118607	0.06079	0.22194	0.09601	3.70192	C	1	02/28/2012 12:00:46 PM	0.00000	0.00000	0.00000	0.00000	0.00000	0.00000	0.00000	0.00000	0.00000	0.00000	0.00000	0.00000	0.00000	0.00000	0.00000	0.00000	0.00000	
738	9	6	  0d 11:15:57.2000007629395	  0d 00:39:0.0799999982118607	0.06239	0.22787	0.09600	3.70359	C	1	02/28/2012 12:01:46 PM	0.00000	0.00000	0.00000	0.00000	0.00000	0.00000	0.00000	0.00000	0.00000	0.00000	0.00000	0.00000	0.00000	0.00000	0.00000	0.00000	0.00000	
739	9	6	  0d 11:16:57.2000007629395	  0d 00:40:0.0799999982118607	0.06399	0.23380	0.09600	3.70504	C	1	02/28/2012 12:02:46 PM	0.00000	0.00000	0.00000	0.00000	0.00000	0.00000	0.00000	0.00000	0.00000	0.00000	0.00000	0.00000	0.00000	0.00000	0.00000	0.00000	0.00000	
740	9	6	  0d 11:17:57.2000007629395	  0d 00:41:0.0799999982118607	0.06559	0.23972	0.09599	3.70642	C	1	02/28/2012 12:03:45 PM	0.00000	0.00000	0.00000	0.00000	0.00000	0.00000	0.00000	0.00000	0.00000	0.00000	0.00000	0.00000	0.00000	0.00000	0.00000	0.00000	0.00000	
741	9	6	  0d 11:18:57.2000007629395	  0d 00:42:0.0799999982118607	0.06719	0.24566	0.09599	3.70787	C	1	02/28/2012 12:04:45 PM	0.00000	0.00000	0.00000	0.00000	0.00000	0.00000	0.00000	0.00000	0.00000	0.00000	0.00000	0.00000	0.00000	0.00000	0.00000	0.00000	0.00000	
742	9	6	  0d 11:19:57.2000007629395	  0d 00:43:0.0799999982118607	0.06879	0.25159	0.09600	3.70932	C	1	02/28/2012 12:05:46 PM	0.00000	0.00000	0.00000	0.00000	0.00000	0.00000	0.00000	0.00000	0.00000	0.00000	0.00000	0.00000	0.00000	0.00000	0.00000	0.00000	0.00000	
743	9	6	  0d 11:20:57.2000007629395	  0d 00:44:0.0799999982118607	0.07039	0.25753	0.09600	3.71046	C	1	02/28/2012 12:06:45 PM	0.00000	0.00000	0.00000	0.00000	0.00000	0.00000	0.00000	0.00000	0.00000	0.00000	0.00000	0.00000	0.00000	0.00000	0.00000	0.00000	0.00000	
744	9	6	  0d 11:21:57.2000007629395	  0d 00:45:0.0799999982118607	0.07199	0.26346	0.09600	3.71153	C	1	02/28/2012 12:07:46 PM	0.00000	0.00000	0.00000	0.00000	0.00000	0.00000	0.00000	0.00000	0.00000	0.00000	0.00000	0.00000	0.00000	0.00000	0.00000	0.00000	0.00000	
745	9	6	  0d 11:22:57.2000007629395	  0d 00:46:0.0799999982118607	0.07359	0.26940	0.09600	3.71267	C	1	02/28/2012 12:08:46 PM	0.00000	0.00000	0.00000	0.00000	0.00000	0.00000	0.00000	0.00000	0.00000	0.00000	0.00000	0.00000	0.00000	0.00000	0.00000	0.00000	0.00000	
746	9	6	  0d 11:23:57.2000007629395	  0d 00:47:0.0799999982118607	0.07519	0.27534	0.09600	3.71389	C	1	02/28/2012 12:09:46 PM	0.00000	0.00000	0.00000	0.00000	0.00000	0.00000	0.00000	0.00000	0.00000	0.00000	0.00000	0.00000	0.00000	0.00000	0.00000	0.00000	0.00000	
747	9	6	  0d 11:24:57.2000007629395	  0d 00:48:0.0799999982118607	0.07679	0.28129	0.09600	3.71466	C	1	02/28/2012 12:10:45 PM	0.00000	0.00000	0.00000	0.00000	0.00000	0.00000	0.00000	0.00000	0.00000	0.00000	0.00000	0.00000	0.00000	0.00000	0.00000	0.00000	0.00000	
748	9	6	  0d 11:25:57.2000007629395	  0d 00:49:0.0799999982118607	0.07839	0.28723	0.09600	3.71572	C	1	02/28/2012 12:11:45 PM	0.00000	0.00000	0.00000	0.00000	0.00000	0.00000	0.00000	0.00000	0.00000	0.00000	0.00000	0.00000	0.00000	0.00000	0.00000	0.00000	0.00000	
749	9	6	  0d 11:26:57.2000007629395	  0d 00:50:0.0799999982118607	0.07999	0.29318	0.09600	3.71687	C	1	02/28/2012 12:12:45 PM	0.00000	0.00000	0.00000	0.00000	0.00000	0.00000	0.00000	0.00000	0.00000	0.00000	0.00000	0.00000	0.00000	0.00000	0.00000	0.00000	0.00000	
750	9	6	  0d 11:27:57.2000007629395	  0d 00:51:0.0799999982118607	0.08159	0.29912	0.09600	3.71809	C	1	02/28/2012 12:13:46 PM	0.00000	0.00000	0.00000	0.00000	0.00000	0.00000	0.00000	0.00000	0.00000	0.00000	0.00000	0.00000	0.00000	0.00000	0.00000	0.00000	0.00000	
751	9	6	  0d 11:28:57.2000007629395	  0d 00:52:0.0799999982118607	0.08319	0.30507	0.09599	3.71908	C	1	02/28/2012 12:14:45 PM	0.00000	0.00000	0.00000	0.00000	0.00000	0.00000	0.00000	0.00000	0.00000	0.00000	0.00000	0.00000	0.00000	0.00000	0.00000	0.00000	0.00000	
752	9	6	  0d 11:29:57.2000007629395	  0d 00:53:0.0799999982118607	0.08479	0.31103	0.09600	3.72023	C	1	02/28/2012 12:15:45 PM	0.00000	0.00000	0.00000	0.00000	0.00000	0.00000	0.00000	0.00000	0.00000	0.00000	0.00000	0.00000	0.00000	0.00000	0.00000	0.00000	0.00000	
753	9	6	  0d 11:30:57.2000007629395	  0d 00:54:0.0799999982118607	0.08639	0.31698	0.09600	3.72145	C	1	02/28/2012 12:16:45 PM	0.00000	0.00000	0.00000	0.00000	0.00000	0.00000	0.00000	0.00000	0.00000	0.00000	0.00000	0.00000	0.00000	0.00000	0.00000	0.00000	0.00000	
754	9	6	  0d 11:31:57.2000007629395	  0d 00:55:0.0799999982118607	0.08799	0.32293	0.09600	3.72259	C	1	02/28/2012 12:17:45 PM	0.00000	0.00000	0.00000	0.00000	0.00000	0.00000	0.00000	0.00000	0.00000	0.00000	0.00000	0.00000	0.00000	0.00000	0.00000	0.00000	0.00000	
755	9	6	  0d 11:32:57.2000007629395	  0d 00:56:0.0799999982118607	0.08959	0.32889	0.09600	3.72351	C	1	02/28/2012 12:18:45 PM	0.00000	0.00000	0.00000	0.00000	0.00000	0.00000	0.00000	0.00000	0.00000	0.00000	0.00000	0.00000	0.00000	0.00000	0.00000	0.00000	0.00000	
756	9	6	  0d 11:33:57.2000007629395	  0d 00:57:0.0799999982118607	0.09119	0.33485	0.09600	3.72450	C	1	02/28/2012 12:19:45 PM	0.00000	0.00000	0.00000	0.00000	0.00000	0.00000	0.00000	0.00000	0.00000	0.00000	0.00000	0.00000	0.00000	0.00000	0.00000	0.00000	0.00000	
757	9	6	  0d 11:34:57.2000007629395	  0d 00:58:0.0799999982118607	0.09279	0.34081	0.09600	3.72557	C	1	02/28/2012 12:20:45 PM	0.00000	0.00000	0.00000	0.00000	0.00000	0.00000	0.00000	0.00000	0.00000	0.00000	0.00000	0.00000	0.00000	0.00000	0.00000	0.00000	0.00000	
758	9	6	  0d 11:35:57.2000007629395	  0d 00:59:0.0799999982118607	0.09439	0.34677	0.09600	3.72656	C	1	02/28/2012 12:21:45 PM	0.00000	0.00000	0.00000	0.00000	0.00000	0.00000	0.00000	0.00000	0.00000	0.00000	0.00000	0.00000	0.00000	0.00000	0.00000	0.00000	0.00000	
759	9	6	  0d 11:36:57.2000007629395	  0d 01:00:0.0799999982118607	0.09599	0.35273	0.09600	3.72747	C	1	02/28/2012 12:22:45 PM	0.00000	0.00000	0.00000	0.00000	0.00000	0.00000	0.00000	0.00000	0.00000	0.00000	0.00000	0.00000	0.00000	0.00000	0.00000	0.00000	0.00000	
760	9	6	  0d 11:37:57.2000007629395	  0d 01:01:0.0799999982118607	0.09759	0.35870	0.09600	3.72839	C	1	02/28/2012 12:23:45 PM	0.00000	0.00000	0.00000	0.00000	0.00000	0.00000	0.00000	0.00000	0.00000	0.00000	0.00000	0.00000	0.00000	0.00000	0.00000	0.00000	0.00000	
761	9	6	  0d 11:38:57.2000007629395	  0d 01:02:0.0799999982118607	0.09919	0.36466	0.09600	3.72938	C	1	02/28/2012 12:24:45 PM	0.00000	0.00000	0.00000	0.00000	0.00000	0.00000	0.00000	0.00000	0.00000	0.00000	0.00000	0.00000	0.00000	0.00000	0.00000	0.00000	0.00000	
762	9	6	  0d 11:39:57.2000007629395	  0d 01:03:0.0799999982118607	0.10079	0.37063	0.09600	3.73060	C	1	02/28/2012 12:25:45 PM	0.00000	0.00000	0.00000	0.00000	0.00000	0.00000	0.00000	0.00000	0.00000	0.00000	0.00000	0.00000	0.00000	0.00000	0.00000	0.00000	0.00000	
763	9	6	  0d 11:40:57.2000007629395	  0d 01:04:0.0799999982118607	0.10239	0.37660	0.09600	3.73159	C	1	02/28/2012 12:26:45 PM	0.00000	0.00000	0.00000	0.00000	0.00000	0.00000	0.00000	0.00000	0.00000	0.00000	0.00000	0.00000	0.00000	0.00000	0.00000	0.00000	0.00000
