Repository: ziggle/ChargerBatteryCyclePerformance

# Effect of Charging Algorithm on Retained Internal Charger Battery Capacity

## Introduction

I am beginning to perform testing on various battery charging algorithm to determine their effect on the loss of battery capacity with charge cycles. Because every battery has a different initial capacity, this work focuses on determining the change in normalized capacity versus cycle number under the following "treatments":

* Vendor recommend profile<br>The vendor recommends a standard constant current/constant voltage sequence.
* Fast charging<br>Customers like having the option of a fast charge to get some quick capacity when they don't have time for a full-charge.

File: Data/MB_U04_TAS5_DG23_Long-Turbo-New-Unit.022.txt (part 5 of 69)
Filename:	MB_U04_DG23_Long-Turbo-New-Unit	Tester Channel:	22
Procedure:	MB_TAS5_DG23_Long_Turbo.000	Description:	Charger Internal Battery Long Turbo
Comment:	Previous unit failed
Rec#	Cyc#	Step	TestTime	StepTime	Amp-hr	Watt-hr	Amps	Volts	State	ES	DPt Time	ACImp/Ohms	DCIR/Ohms	VAR1	VAR2	VAR3	VAR4	VAR5	VAR6	VAR7	VAR8	VAR9	VAR10	VAR11	VAR12	VAR13	VAR14	VAR15	
612	5	7	  0d 09:41:29.9899997711182	  0d 00:53:0.0299999993294477	0.22083	0.87183	0.24994	4.12146	C	1	03/09/2012 3:49:28 PM	0.00000	0.00000	0.00000	0.00000	0.00000	0.00000	0.00000	0.00000	0.00000	0.00000	0.00000	0.00000	0.00000	0.00000	0.00000	0.00000	0.00000	
613	5	7	  0d 09:42:29.9899997711182	  0d 00:54:0.0299999993294477	0.22499	0.88902	0.25002	4.12985	C	1	03/09/2012 3:50:28 PM	0.00000	0.00000	0.00000	0.00000	0.00000	0.00000	0.00000	0.00000	0.00000	0.00000	0.00000	0.00000	0.00000	0.00000	0.00000	0.00000	0.00000	
614	5	7	  0d 09:43:29.9899997711182	  0d 00:55:0.0299999993294477	0.22916	0.90624	0.25002	4.13817	C	1	03/09/2012 3:51:28 PM	0.00000	0.00000	0.00000	0.00000	0.00000	0.00000	0.00000	0.00000	0.00000	0.00000	0.00000	0.00000	0.00000	0.00000	0.00000	0.00000	0.00000	
615	5	7	  0d 09:44:29.9899997711182	  0d 00:56:0.0299999993294477	0.23333	0.92350	0.24994	4.14626	C	1	03/09/2012 3:52:28 PM	0.00000	0.00000	0.00000	0.00000	0.00000	0.00000	0.00000	0.00000	0.00000	0.00000	0.00000	0.00000	0.00000	0.00000	0.00000	0.00000	0.00000	
616	5	7	  0d 09:44:54.5400009155273	  0d 00:56:24.5799999237061	0.23503	0.93057	0.25010	4.15000	C	133	03/09/2012 3:52:53 PM	0.00000	0.00000	0.00000	0.00000	0.00000	0.00000	0.00000	0.00000	0.00000	0.00000	0.00000	0.00000	0.00000	0.00000	0.00000	0.00000	0.00000	
617	5	8	  0d 09:44:54.5699996948242	  0d 00:00:0.0299999993294477	0.00000	0.00001	0.27428	4.16167	C	0	03/09/2012 3:52:53 PM	0.00000	0.00000	0.00000	0.00000	0.00000	0.00000	0.00000	0.00000	0.00000	0.00000	0.00000	0.00000	0.00000	0.00000	0.00000	0.00000	0.00000	
618	5	8	  0d 09:45:54.5699996948242	  0d 00:01:0.0299999993294477	0.00405	0.01683	0.23621	4.14984	C	1	03/09/2012 3:53:53 PM	0.00000	0.00000	0.00000	0.00000	0.00000	0.00000	0.00000	0.00000	0.00000	0.00000	0.00000	0.00000	0.00000	0.00000	0.00000	0.00000	0.00000	
619	5	8	  0d 09:46:54.5699996948242	  0d 00:02:0.0299999993294477	0.00789	0.03273	0.22385	4.15000	C	1	03/09/2012 3:54:53 PM	0.00000	0.00000	0.00000	0.00000	0.00000	0.00000	0.00000	0.00000	0.00000	0.00000	0.00000	0.00000	0.00000	0.00000	0.00000	0.00000	0.00000	
620	5	8	  0d 09:47:54.5699996948242	  0d 00:03:0.0299999993294477	0.01151	0.04778	0.21172	4.15000	C	1	03/09/2012 3:55:53 PM	0.00000	0.00000	0.00000	0.00000	0.00000	0.00000	0.00000	0.00000	0.00000	0.00000	0.00000	0.00000	0.00000	0.00000	0.00000	0.00000	0.00000	
621	5	8	  0d 09:48:54.5699996948242	  0d 00:04:0.0299999993294477	0.01494	0.06201	0.20005	4.15007	C	1	03/09/2012 3:56:53 PM	0.00000	0.00000	0.00000	0.00000	0.00000	0.00000	0.00000	0.00000	0.00000	0.00000	0.00000	0.00000	0.00000	0.00000	0.00000	0.00000	0.00000	
622	5	8	  0d 09:49:54.5699996948242	  0d 00:05:0.0299999993294477	0.01818	0.07546	0.18891	4.15000	C	1	03/09/2012 3:57:53 PM	0.00000	0.00000	0.00000	0.00000	0.00000	0.00000	0.00000	0.00000	0.00000	0.00000	0.00000	0.00000	0.00000	0.00000	0.00000	0.00000	0.00000	
623	5	8	  0d 09:50:54.5699996948242	  0d 00:06:0.0299999993294477	0.02125	0.08818	0.17884	4.15007	C	1	03/09/2012 3:58:53 PM	0.00000	0.00000	0.00000	0.00000	0.00000	0.00000	0.00000	0.00000	0.00000	0.00000	0.00000	0.00000	0.00000	0.00000	0.00000	0.00000	0.00000	
624	5	8	  0d 09:51:54.5699996948242	  0d 00:07:0.0299999993294477	0.02414	0.10020	0.16899	4.15000	C	1	03/09/2012 3:59:53 PM	0.00000	0.00000	0.00000	0.00000	0.00000	0.00000	0.00000	0.00000	0.00000	0.00000	0.00000	0.00000	0.00000	0.00000	0.00000	0.00000	0.00000	
625	5	8	  0d 09:52:54.5699996948242	  0d 00:08:0.0299999993294477	0.02688	0.11156	0.15999	4.15007	C	1	03/09/2012 4:00:53 PM	0.00000	0.00000	0.00000	0.00000	0.00000	0.00000	0.00000	0.00000	0.00000	0.00000	0.00000	0.00000	0.00000	0.00000	0.00000	0.00000	0.00000	
626	5	8	  0d 09:53:54.5699996948242	  0d 00:09:0.0299999993294477	0.02947	0.12231	0.15114	4.14992	C	1	03/09/2012 4:01:53 PM	0.00000	0.00000	0.00000	0.00000	0.00000	0.00000	0.00000	0.00000	0.00000	0.00000	0.00000	0.00000	0.00000	0.00000	0.00000	0.00000	0.00000	
627	5	8	  0d 09:54:54.5699996948242	  0d 00:10:0.0299999993294477	0.03192	0.13249	0.14298	4.15000	C	1	03/09/2012 4:02:53 PM	0.00000	0.00000	0.00000	0.00000	0.00000	0.00000	0.00000	0.00000	0.00000	0.00000	0.00000	0.00000	0.00000	0.00000	0.00000	0.00000	0.00000	
628	5	8	  0d 09:55:54.5699996948242	  0d 00:11:0.0299999993294477	0.03424	0.14212	0.13565	4.14977	C	1	03/09/2012 4:03:53 PM	0.00000	0.00000	0.00000	0.00000	0.00000	0.00000	0.00000	0.00000	0.00000	0.00000	0.00000	0.00000	0.00000	0.00000	0.00000	0.00000	0.00000	
629	5	8	  0d 09:56:54.5699996948242	  0d 00:12:0.0299999993294477	0.03644	0.15124	0.12818	4.14992	C	1	03/09/2012 4:04:53 PM	0.00000	0.00000	0.00000	0.00000	0.00000	0.00000	0.00000	0.00000	0.00000	0.00000	0.00000	0.00000	0.00000	0.00000	0.00000	0.00000	0.00000	
630	5	8	  0d 09:57:54.5699996948242	  0d 00:13:0.0299999993294477	0.03858	0.16012	0.12575	4.15000	C	1	03/09/2012 4:05:53 PM	0.00000	0.00000	0.00000	0.00000	0.00000	0.00000	0.00000	0.00000	0.00000	0.00000	0.00000	0.00000	0.00000	0.00000	0.00000	0.00000	0.00000	
631	5	8	  0d 09:58:54.5699996948242	  0d 00:14:0.0299999993294477	0.04062	0.16857	0.11869	4.15015	C	1	03/09/2012 4:06:53 PM	0.00000	0.00000	0.00000	0.00000	0.00000	0.00000	0.00000	0.00000	0.00000	0.00000	0.00000	0.00000	0.00000	0.00000	0.00000	0.00000	0.00000	
632	5	8	  0d 09:59:54.5699996948242	  0d 00:15:0.0299999993294477	0.04254	0.17655	0.11230	4.15007	C	1	03/09/2012 4:07:53 PM	0.00000	0.00000	0.00000	0.00000	0.00000	0.00000	0.00000	0.00000	0.00000	0.00000	0.00000	0.00000	0.00000	0.00000	0.00000	0.00000	0.00000	
633	5	8	  0d 10:00:54.5699996948242	  0d 00:16:0.0299999993294477	0.04436	0.18411	0.10636	4.15007	C	1	03/09/2012 4:08:53 PM	0.00000	0.00000	0.00000	0.00000	0.00000	0.00000	0.00000	0.00000	0.00000	0.00000	0.00000	0.00000	0.00000	0.00000	0.00000	0.00000	0.00000	
634	5	8	  0d 10:01:54.5699996948242	  0d 00:17:0.0299999993294477	0.04609	0.19128	0.10096	4.14992	C	1	03/09/2012 4:09:53 PM	0.00000	0.00000	0.00000	0.00000	0.00000	0.00000	0.00000	0.00000	0.00000	0.00000	0.00000	0.00000	0.00000	0.00000	0.00000	0.00000	0.00000	
635	5	8	  0d 10:02:54.5699996948242	  0d 00:18:0.0299999993294477	0.04773	0.19809	0.09596	4.15000	C	1	03/09/2012 4:10:53 PM	0.00000	0.00000	0.00000	0.00000	0.00000	0.00000	0.00000	0.00000	0.00000	0.00000	0.00000	0.00000	0.00000	0.00000	0.00000	0.00000	0.00000	
636	5	8	  0d 10:03:54.5699996948242	  0d 00:19:0.0299999993294477	0.04929	0.20456	0.09126	4.15000	C	1	03/09/2012 4:11:53 PM	0.00000	0.00000	0.00000	0.00000	0.00000	0.00000	0.00000	0.00000	0.00000	0.00000	0.00000	0.00000	0.00000	0.00000	0.00000	0.00000	0.00000	
637	5	8	  0d 10:04:54.5699996948242	  0d 00:20:0.0299999993294477	0.05078	0.21072	0.08679	4.15000	C	1	03/09/2012 4:12:53 PM	0.00000	0.00000	0.00000	0.00000	0.00000	0.00000	0.00000	0.00000	0.00000	0.00000	0.00000	0.00000	0.00000	0.00000	0.00000	0.00000	0.00000	
638	5	8	  0d 10:05:54.5699996948242	  0d 00:21:0.0299999993294477	0.05219	0.21658	0.08261	4.14992	C	1	03/09/2012 4:13:53 PM	0.00000	0.00000	0.00000	0.00000	0.00000	0.00000	0.00000	0.00000	0.00000	0.00000	0.00000	0.00000	0.00000	0.00000	0.00000	0.00000	0.00000	
639	5	8	  0d 10:06:54.5699996948242	  0d 00:22:0.0299999993294477	0.05353	0.22216	0.07869	4.15015	C	1	03/09/2012 4:14:53 PM	0.00000	0.00000	0.00000	0.00000	0.00000	0.00000	0.00000	0.00000	0.00000	0.00000	0.00000	0.00000	0.00000	0.00000	0.00000	0.00000	0.00000	
640	5	8	  0d 10:07:54.5699996948242	  0d 00:23:0.0299999993294477	0.05481	0.22747	0.07494	4.15007	C	1	03/09/2012 4:15:53 PM	0.00000	0.00000	0.00000	0.00000	0.00000	0.00000	0.00000	0.00000	0.00000	0.00000	0.00000	0.00000	0.00000	0.00000	0.00000	0.00000	0.00000	
641	5	8	  0d 10:08:54.5699996948242	  0d 00:24:0.0299999993294477	0.05603	0.23253	0.07134	4.15015	C	1	03/09/2012 4:16:53 PM	0.00000	0.00000	0.00000	0.00000	0.00000	0.00000	0.00000	0.00000	0.00000	0.00000	0.00000	0.00000	0.00000	0.00000	0.00000	0.00000	0.00000	
642	5	8	  0d 10:09:54.5699996948242	  0d 00:25:0.0299999993294477	0.05719	0.23734	0.06785	4.15007	C	1	03/09/2012 4:17:53 PM	0.00000	0.00000	0.00000	0.00000	0.00000	0.00000	0.00000	0.00000	0.00000	0.00000	0.00000	0.00000	0.00000	0.00000	0.00000	0.00000	0.00000	
643	5	8	  0d 10:10:54.5699996948242	  0d 00:26:0.0299999993294477	0.05829	0.24192	0.06461	4.15000	C	1	03/09/2012 4:18:53 PM	0.00000	0.00000	0.00000	0.00000	0.00000	0.00000	0.00000	0.00000	0.00000	0.00000	0.00000	0.00000	0.00000	0.00000	0.00000	0.00000	0.00000	
644	5	8	  0d 10:11:54.5699996948242	  0d 00:27:0.0299999993294477	0.05934	0.24628	0.06150	4.14992	C	1	03/09/2012 4:19:53 PM	0.00000	0.00000	0.00000	0.00000	0.00000	0.00000	0.00000	0.00000	0.00000	0.00000	0.00000	0.00000	0.00000	0.00000	0.00000	0.00000	0.00000	
645	5	8	  0d 10:12:54.5699996948242	  0d 00:28:0.0299999993294477	0.06035	0.25043	0.05870	4.15000	C	1	03/09/2012 4:20:53 PM	0.00000	0.00000	0.00000	0.00000	0.00000	0.00000	0.00000	0.00000	0.00000	0.00000	0.00000	0.00000	0.00000	0.00000	0.00000	0.00000	0.00000	
646	5	8	  0d 10:13:54.5699996948242	  0d 00:29:0.0299999993294477	0.06130	0.25440	0.05602	4.15000	C	1	03/09/2012 4:21:53 PM	0.00000	0.00000	0.00000	0.00000	0.00000	0.00000	0.00000	0.00000	0.00000	0.00000	0.00000	0.00000	0.00000	0.00000	0.00000	0.00000	0.00000	
647	5	8	  0d 10:14:54.5400009155273	  0d 00:30:0	0.06221	0.25819	0.05359	4.15000	C	129	03/09/2012 4:22:53 PM	0.00000	0.00000	0.00000	0.00000	0.00000	0.00000	0.00000	0.00000	0.00000	0.00000	0.00000	0.00000	0.00000	0.00000	0.00000	0.00000	0.00000	
648	5	9	  0d 10:14:54.5499992370605	  0d 00:00:0.00999999977648258	0.00000	0.00000	0.00000	4.12528	R	0	03/09/2012 4:22:53 PM	0.00000	0.00000	0.00000	0.00000	0.00000	0.00000	0.00000	0.00000	0.00000	0.00000	0.00000	0.00000	0.00000	0.00000	0.00000	0.00000	0.00000	
649	5	9	  0d 10:15:54.5499992370605	  0d 00:01:0.00999999977648258	0.00000	0.00000	0.00000	4.11666	R	1	03/09/2012 4:23:53 PM	0.00000	0.00000	0.00000	0.00000	0.00000	0.00000	0.00000	0.00000	0.00000	0.00000	0.00000	0.00000	0.00000	0.00000	0.00000	0.00000	0.00000	
650	5	9	  0d 10:16:54.5499992370605	  0d 00:02:0.00999999977648258	0.00000	0.00000	0.00000	4.11383	R	1	03/09/2012 4:24:53 PM	0.00000	0.00000	0.00000	0.00000	0.00000	0.00000	0.00000	0.00000	0.00000	0.00000	0.00000	0.00000	0.00000	0.00000	0.00000	0.00000	0.00000	
651	5	9	  0d 10:17:54.5499992370605	  0d 00:03:0.00999999977648258	0.00000	0.00000	0.00000	4.11170	R	1	03/09/2012 4:25:53 PM	0.00000	0.00000	0.00000	0.00000	0.00000	0.00000	0.00000	0.00000	0.00000	0.00000	0.00000	0.00000	0.00000	0.00000	0.00000	0.00000	0.00000	
652	5	9	  0d 10:18:54.5499992370605	  0d 00:04:0.00999999977648258	0.00000	0.00000	0.00000	4.10979	R	1	03/09/2012 4:26:53 PM	0.00000	0.00000	0.00000	0.00000	0.00000	0.00000	0.00000	0.00000	0.00000	0.00000	0.00000	0.00000	0.00000	0.00000	0.00000	0.00000	0.00000	
653	5	9	  0d 10:19:54.5499992370605	  0d 00:05:0.00999999977648258	0.00000	0.00000	0.00000	4.10819	R	1	03/09/2012 4:27:53 PM	0.00000	0.00000	0.00000	0.00000	0.00000	0.00000	0.00000	0.00000	0.00000	0.00000	0.00000	0.00000	0.00000	0.00000	0.00000	0.00000	0.00000	
654	5	9	  0d 10:20:54.5499992370605	  0d 00:06:0.00999999977648258	0.00000	0.00000	0.00000	4.10636	R	1	03/09/2012 4:28:53 PM	0.00000	0.00000	0.00000	0.00000	0.00000	0.00000	0.00000	0.00000	0.00000	0.00000	0.00000	0.00000	0.00000	0.00000	0.00000	0.00000	0.00000	
655	5	9	  0d 10:21:54.5499992370605	  0d 00:07:0.00999999977648258	0.00000	0.00000	0.00000	4.10460	R	1	03/09/2012 4:29:53 PM	0.00000	0.00000	0.00000	0.00000	0.00000	0.00000	0.00000	0.00000	0.00000	0.00000	0.00000	0.00000	0.00000	0.00000	0.00000	0.00000	0.00000	
656	5	9	  0d 10:22:54.5499992370605	  0d 00:08:0.00999999977648258	0.00000	0.00000	0.00000	4.10262	R	1	03/09/2012 4:30:53 PM	0.00000	0.00000	0.00000	0.00000	0.00000	0.00000	0.00000	0.00000	0.00000	0.00000	0.00000	0.00000	0.00000	0.00000	0.00000	0.00000	0.00000	
657	5	9	  0d 10:23:54.5499992370605	  0d 00:09:0.00999999977648258	0.00000	0.00000	0.00000	4.10094	R	1	03/09/2012 4:31:53 PM	0.00000	0.00000	0.00000	0.00000	0.00000	0.00000	0.00000	0.00000	0.00000	0.00000	0.00000	0.00000	0.00000	0.00000	0.00000	0.00000	0.00000	
658	5	9	  0d 10:24:54.5400009155273	  0d 00:10:0	0.00000	0.00000	0.00000	4.09895	R	129	03/09/2012 4:32:53 PM	0.00000	0.00000	0.00000	0.00000	0.00000	0.00000	0.00000	0.00000	0.00000	0.00000	0.00000	0.00000	0.00000	0.00000	0.00000	0.00000	0.00000	
659	6	4	  0d 10:24:54.5999984741211	  0d 00:00:0.0599999986588955	0.00000	0.00000	0.00015	4.09941	D	0	03/09/2012 4:32:53 PM	0.00000	0.00000	0.00000	0.00000	0.00000	0.00000	0.00000	0.00000	0.00000	0.00000	0.00000	0.00000	0.00000	0.00000	0.00000	0.00000	0.00000	
660	6	4	  0d 10:25:54.5999984741211	  0d 00:01:0.0599999986588955	0.00398	0.01568	0.24002	3.92081	D	1	03/09/2012 4:33:53 PM	0.00000	0.00000	0.00000	0.00000	0.00000	0.00000	0.00000	0.00000	0.00000	0.00000	0.00000	0.00000	0.00000	0.00000	0.00000	0.00000	0.00000	
661	6	4	  0d 10:26:54.5999984741211	  0d 00:02:0.0599999986588955	0.00798	0.03130	0.24010	3.89166	D	1	03/09/2012 4:34:53 PM	0.00000	0.00000	0.00000	0.00000	0.00000	0.00000	0.00000	0.00000	0.00000	0.00000	0.00000	0.00000	0.00000	0.00000	0.00000	0.00000	0.00000	
662	6	4	  0d 10:27:54.5999984741211	  0d 00:03:0.0599999986588955	0.01198	0.04682	0.24018	3.86801	D	1	03/09/2012 4:35:53 PM	0.00000	0.00000	0.00000	0.00000	0.00000	0.00000	0.00000	0.00000	0.00000	0.00000	0.00000	0.00000	0.00000	0.00000	0.00000	0.00000	0.00000	
663	6	4	  0d 10:28:54.5999984741211	  0d 00:04:0.0599999986588955	0.01598	0.06225	0.23995	3.84932	D	1	03/09/2012 4:36:53 PM	0.00000	0.00000	0.00000	0.00000	0.00000	0.00000	0.00000	0.00000	0.00000	0.00000	0.00000	0.00000	0.00000	0.00000	0.00000	0.00000	0.00000	
664	6	4	  0d 10:29:54.5999984741211	  0d 00:05:0.0599999986588955	0.01998	0.07761	0.23987	3.83337	D	1	03/09/2012 4:37:53 PM	0.00000	0.00000	0.00000	0.00000	0.00000	0.00000	0.00000	0.00000	0.00000	0.00000	0.00000	0.00000	0.00000	0.00000	0.00000	0.00000	0.00000	
665	6	4	  0d 10:30:54.5999984741211	  0d 00:06:0.0599999986588955	0.02398	0.09292	0.24002	3.81971	D	1	03/09/2012 4:38:53 PM	0.00000	0.00000	0.00000	0.00000	0.00000	0.00000	0.00000	0.00000	0.00000	0.00000	0.00000	0.00000	0.00000	0.00000	0.00000	0.00000	0.00000	
666	6	4	  0d 10:31:54.5999984741211	  0d 00:07:0.0599999986588955	0.02798	0.10817	0.23995	3.80743	D	1	03/09/2012 4:39:53 PM	0.00000	0.00000	0.00000	0.00000	0.00000	0.00000	0.00000	0.00000	0.00000	0.00000	0.00000	0.00000	0.00000	0.00000	0.00000	0.00000	0.00000	
667	6	4	  0d 10:32:54.5999984741211	  0d 00:08:0.0599999986588955	0.03198	0.12338	0.24002	3.79553	D	1	03/09/2012 4:40:53 PM	0.00000	0.00000	0.00000	0.00000	0.00000	0.00000	0.00000	0.00000	0.00000	0.00000	0.00000	0.00000	0.00000	0.00000	0.00000	0.00000	0.00000	
668	6	4	  0d 10:33:54.5999984741211	  0d 00:09:0.0599999986588955	0.03598	0.13854	0.24002	3.78408	D	1	03/09/2012 4:41:53 PM	0.00000	0.00000	0.00000	0.00000	0.00000	0.00000	0.00000	0.00000	0.00000	0.00000	0.00000	0.00000	0.00000	0.00000	0.00000	0.00000	0.00000	
669	6	4	  0d 10:34:54.5999984741211	  0d 00:10:0.0599999986588955	0.03998	0.15365	0.24002	3.77310	D	1	03/09/2012 4:42:53 PM	0.00000	0.00000	0.00000	0.00000	0.00000	0.00000	0.00000	0.00000	0.00000	0.00000	0.00000	0.00000	0.00000	0.00000	0.00000	0.00000	0.00000	
670	6	4	  0d 10:35:54.5999984741211	  0d 00:11:0.0599999986588955	0.04398	0.16872	0.24010	3.76234	D	1	03/09/2012 4:43:53 PM	0.00000	0.00000	0.00000	0.00000	0.00000	0.00000	0.00000	0.00000	0.00000	0.00000	0.00000	0.00000	0.00000	0.00000	0.00000	0.00000	0.00000	
671	6	4	  0d 10:36:54.5999984741211	  0d 00:12:0.0599999986588955	0.04798	0.18375	0.23995	3.75212	D	1	03/09/2012 4:44:53 PM	0.00000	0.00000	0.00000	0.00000	0.00000	0.00000	0.00000	0.00000	0.00000	0.00000	0.00000	0.00000	0.00000	0.00000	0.00000	0.00000	0.00000	
672	6	4	  0d 10:37:54.5999984741211	  0d 00:13:0.0599999986588955	0.05198	0.19874	0.23995	3.74205	D	1	03/09/2012 4:45:53 PM	0.00000	0.00000	0.00000	0.00000	0.00000	0.00000	0.00000	0.00000	0.00000	0.00000	0.00000	0.00000	0.00000	0.00000	0.00000	0.00000	0.00000	
673	6	4	  0d 10:38:54.5999984741211	  0d 00:14:0.0599999986588955	0.05598	0.21369	0.23980	3.73243	D	1	03/09/2012 4:46:53 PM	0.00000	0.00000	0.00000	0.00000	0.00000	0.00000	0.00000	0.00000	0.00000	0.00000	0.00000	0.00000	0.00000	0.00000	0.00000	0.00000	0.00000	
674	6	4	  0d 10:39:54.5999984741211	  0d 00:15:0.0599999986588955	0.05998	0.22860	0.24002	3.72282	D	1	03/09/2012 4:47:53 PM	0.00000	0.00000	0.00000	0.00000	0.00000	0.00000	0.00000	0.00000	0.00000	0.00000	0.00000	0.00000	0.00000	0.00000	0.00000	0.00000	0.00000	
675	6	4	  0d 10:40:54.5999984741211	  0d 00:16:0.0599999986588955	0.06398	0.24347	0.23995	3.71328	D	1	03/09/2012 4:48:53 PM	0.00000	0.00000	0.00000	0.00000	0.00000	0.00000	0.00000	0.00000	0.00000	0.00000	0.00000	0.00000	0.00000	0.00000	0.00000	0.00000	0.00000	
676	6	4	  0d 10:41:54.5999984741211	  0d 00:17:0.0599999986588955	0.06798	0.25830	0.24010	3.70382	D	1	03/09/2012 4:49:53 PM	0.00000	0.00000	0.00000	0.00000	0.00000	0.00000	0.00000	0.00000	0.00000	0.00000	0.00000	0.00000	0.00000	0.00000	0.00000	0.00000	0.00000	
677	6	4	  0d 10:42:54.5999984741211	  0d 00:18:0.0599999986588955	0.07198	0.27310	0.23995	3.69436	D	1	03/09/2012 4:50:53 PM	0.00000	0.00000	0.00000	0.00000	0.00000	0.00000	0.00000	0.00000	0.00000	0.00000	0.00000	0.00000	0.00000	0.00000	0.00000	0.00000	0.00000	
678	6	4	  0d 10:43:54.5999984741211	  0d 00:19:0.0599999986588955	0.07598	0.28786	0.23995	3.68513	D	1	03/09/2012 4:51:53 PM	0.00000	0.00000	0.00000	0.00000	0.00000	0.00000	0.00000	0.00000	0.00000	0.00000	0.00000	0.00000	0.00000	0.00000	0.00000	0.00000	0.00000	
679	6	4	  0d 10:44:54.5999984741211	  0d 00:20:0.0599999986588955	0.07998	0.30258	0.23987	3.67597	D	1	03/09/2012 4:52:53 PM	0.00000	0.00000	0.00000	0.00000	0.00000	0.00000	0.00000	0.00000	0.00000	0.00000	0.00000	0.00000	0.00000	0.00000	0.00000	0.00000	0.00000	
680	6	4	  0d 10:45:54.5999984741211	  0d 00:21:0.0599999986588955	0.08398	0.31727	0.24010	3.66697	D	1	03/09/2012 4:53:53 PM	0.00000	0.00000	0.00000	0.00000	0.00000	0.00000	0.00000	0.00000	0.00000	0.00000	0.00000	0.00000	0.00000	0.00000	0.00000	0.00000	0.00000	
681	6	4	  0d 10:46:54.5999984741211	  0d 00:22:0.0599999986588955	0.08798	0.33192	0.23995	3.65835	D	1	03/09/2012 4:54:53 PM	0.00000	0.00000	0.00000	0.00000	0.00000	0.00000	0.00000	0.00000	0.00000	0.00000	0.00000	0.00000	0.00000	0.00000	0.00000	0.00000	0.00000	
682	6	4	  0d 10:47:54.5999984741211	  0d 00:23:0.0599999986588955	0.09198	0.34653	0.23995	3.64927	D	1	03/09/2012 4:55:53 PM	0.00000	0.00000	0.00000	0.00000	0.00000	0.00000	0.00000	0.00000	0.00000	0.00000	0.00000	0.00000	0.00000	0.00000	0.00000	0.00000	0.00000	
683	6	4	  0d 10:48:54.5999984741211	  0d 00:24:0.0599999986588955	0.09598	0.36111	0.23995	3.64027	D	1	03/09/2012 4:56:53 PM	0.00000	0.00000	0.00000	0.00000	0.00000	0.00000	0.00000	0.00000	0.00000	0.00000	0.00000	0.00000	0.00000	0.00000	0.00000	0.00000	0.00000	
684	6	4	  0d 10:49:54.5999984741211	  0d 00:25:0.0599999986588955	0.09998	0.37565	0.23987	3.63149	D	1	03/09/2012 4:57:53 PM	0.00000	0.00000	0.00000	0.00000	0.00000	0.00000	0.00000	0.00000	0.00000	0.00000	0.00000	0.00000	0.00000	0.00000	0.00000	0.00000	0.00000	
685	6	4	  0d 10:50:54.5999984741211	  0d 00:26:0.0599999986588955	0.10398	0.39016	0.23980	3.62272	D	1	03/09/2012 4:58:53 PM	0.00000	0.00000	0.00000	0.00000	0.00000	0.00000	0.00000	0.00000	0.00000	0.00000	0.00000	0.00000	0.00000	0.00000	0.00000	0.00000	0.00000	
686	6	4	  0d 10:51:54.5999984741211	  0d 00:27:0.0599999986588955	0.10798	0.40464	0.24002	3.61410	D	1	03/09/2012 4:59:53 PM	0.00000	0.00000	0.00000	0.00000	0.00000	0.00000	0.00000	0.00000	0.00000	0.00000	0.00000	0.00000	0.00000	0.00000	0.00000	0.00000	0.00000	
687	6	4	  0d 10:52:54.5999984741211	  0d 00:28:0.0599999986588955	0.11198	0.41907	0.24002	3.60594	D	1	03/09/2012 5:00:53 PM	0.00000	0.00000	0.00000	0.00000	0.00000	0.00000	0.00000	0.00000	0.00000	0.00000	0.00000	0.00000	0.00000	0.00000	0.00000	0.00000	0.00000	
688	6	4	  0d 10:53:54.5999984741211	  0d 00:29:0.0599999986588955	0.11598	0.43348	0.23995	3.59815	D	1	03/09/2012 5:01:53 PM	0.00000	0.00000	0.00000	0.00000	0.00000	0.00000	0.00000	0.00000	0.00000	0.00000	0.00000	0.00000	0.00000	0.00000	0.00000	0.00000	0.00000	
689	6	4	  0d 10:54:54.5999984741211	  0d 00:30:0.0599999986588955	0.11998	0.44786	0.24002	3.59014	D	1	03/09/2012 5:02:53 PM	0.00000	0.00000	0.00000	0.00000	0.00000	0.00000	0.00000	0.00000	0.00000	0.00000	0.00000	0.00000	0.00000	0.00000	0.00000	0.00000	0.00000	
690	6	4	  0d 10:55:54.5999984741211	  0d 00:31:0.0599999986588955	0.12398	0.46220	0.23995	3.58259	D	1	03/09/2012 5:03:53 PM	0.00000	0.00000	0.00000	0.00000	0.00000	0.00000	0.00000	0.00000	0.00000	0.00000	0.00000	0.00000	0.00000	0.00000	0.00000	0.00000	0.00000	
691	6	4	  0d 10:56:54.5999984741211	  0d 00:32:0.0599999986588955	0.12798	0.47652	0.23995	3.57511	D	1	03/09/2012 5:04:53 PM	0.00000	0.00000	0.00000	0.00000	0.00000	0.00000	0.00000	0.00000	0.00000	0.00000	0.00000	0.00000	0.00000	0.00000	0.00000	0.00000	0.00000	
692	6	4	  0d 10:57:54.5999984741211	  0d 00:33:0.0599999986588955	0.13198	0.49080	0.23995	3.56786	D	1	03/09/2012 5:05:53 PM	0.00000	0.00000	0.00000	0.00000	0.00000	0.00000	0.00000	0.00000	0.00000	0.00000	0.00000	0.00000	0.00000	0.00000	0.00000	0.00000	0.00000	
693	6	4	  0d 10:58:54.5999984741211	  0d 00:34:0.0599999986588955	0.13598	0.50506	0.24010	3.56046	D	1	03/09/2012 5:06:53 PM	0.00000	0.00000	0.00000	0.00000	0.00000	0.00000	0.00000	0.00000	0.00000	0.00000	0.00000	0.00000	0.00000	0.00000	0.00000	0.00000	0.00000	
694	6	4	  0d 10:59:54.5999984741211	  0d 00:35:0.0599999986588955	0.13998	0.51929	0.24002	3.55383	D	1	03/09/2012 5:07:53 PM	0.00000	0.00000	0.00000	0.00000	0.00000	0.00000	0.00000	0.00000	0.00000	0.00000	0.00000	0.00000	0.00000	0.00000	0.00000	0.00000	0.00000	
695	6	4	  0d 11:00:54.5999984741211	  0d 00:36:0.0599999986588955	0.14398	0.53349	0.23995	3.54711	D	1	03/09/2012 5:08:53 PM	0.00000	0.00000	0.00000	0.00000	0.00000	0.00000	0.00000	0.00000	0.00000	0.00000	0.00000	0.00000	0.00000	0.00000	0.00000	0.00000	0.00000	
696	6	4	  0d 11:01:54.5999984741211	  0d 00:37:0.0599999986588955	0.14798	0.54767	0.24025	3.54002	D	1	03/09/2012 5:09:53 PM	0.00000	0.00000	0.00000	0.00000	0.00000	0.00000	0.00000	0.00000	0.00000	0.00000	0.00000	0.00000	0.00000	0.00000	0.00000	0.00000	0.00000	
697	6	4	  0d 11:02:54.5999984741211	  0d 00:38:0.0599999986588955	0.15198	0.56181	0.23995	3.53368	D	1	03/09/2012 5:10:53 PM	0.00000	0.00000	0.00000	0.00000	0.00000	0.00000	0.00000	0.00000	0.00000	0.00000	0.00000	0.00000	0.00000	0.00000	0.00000	0.00000	0.00000	
698	6	4	  0d 11:03:54.5999984741211	  0d 00:39:0.0599999986588955	0.15598	0.57593	0.23995	3.52728	D	1	03/09/2012 5:11:53 PM	0.00000	0.00000	0.00000	0.00000	0.00000	0.00000	0.00000	0.00000	0.00000	0.00000	0.00000	0.00000	0.00000	0.00000	0.00000	0.00000	0.00000	
699	6	4	  0d 11:04:54.5999984741211	  0d 00:40:0.0599999986588955	0.15998	0.59003	0.24002	3.52094	D	1	03/09/2012 5:12:53 PM	0.00000	0.00000	0.00000	0.00000	0.00000	0.00000	0.00000	0.00000	0.00000	0.00000	0.00000	0.00000	0.00000	0.00000	0.00000	0.00000	0.00000	
700	6	4	  0d 11:05:54.5999984741211	  0d 00:41:0.0599999986588955	0.16398	0.60410	0.24010	3.51530	D	1	03/09/2012 5:13:53 PM	0.00000	0.00000	0.00000	0.00000	0.00000	0.00000	0.00000	0.00000	0.00000	0.00000	0.00000	0.00000	0.00000	0.00000	0.00000	0.00000	0.00000	
701	6	4	  0d 11:06:54.5999984741211	  0d 00:42:0.0599999986588955	0.16798	0.61815	0.23995	3.50980	D	1	03/09/2012 5:14:53 PM	0.00000	0.00000	0.00000	0.00000	0.00000	0.00000	0.00000	0.00000	0.00000	0.00000	0.00000	0.00000	0.00000	0.00000	0.00000	0.00000	0.00000	
702	6	4	  0d 11:07:54.5999984741211	  0d 00:43:0.0599999986588955	0.17198	0.63218	0.24010	3.50423	D	1	03/09/2012 5:15:53 PM	0.00000	0.00000	0.00000	0.00000	0.00000	0.00000	0.00000	0.00000	0.00000	0.00000	0.00000	0.00000	0.00000	0.00000	0.00000	0.00000	0.00000	
703	6	4	  0d 11:08:54.5999984741211	  0d 00:44:0.0599999986588955	0.17598	0.64619	0.23995	3.49912	D	1	03/09/2012 5:16:53 PM	0.00000	0.00000	0.00000	0.00000	0.00000	0.00000	0.00000	0.00000	0.00000	0.00000	0.00000	0.00000	0.00000	0.00000	0.00000	0.00000	0.00000	
704	6	4	  0d 11:09:54.5999984741211	  0d 00:45:0.0599999986588955	0.17998	0.66017	0.23987	3.49416	D	1	03/09/2012 5:17:53 PM	0.00000	0.00000	0.00000	0.00000	0.00000	0.00000	0.00000	0.00000	0.00000	0.00000	0.00000	0.00000	0.00000	0.00000	0.00000	0.00000	0.00000	
705	6	4	  0d 11:10:54.5999984741211	  0d 00:46:0.0599999986588955	0.18398	0.67414	0.24010	3.48920	D	1	03/09/2012 5:18:53 PM	0.00000	0.00000	0.00000	0.00000	0.00000	0.00000	0.00000	0.00000	0.00000	0.00000	0.00000	0.00000	0.00000	0.00000	0.00000	0.00000	0.00000	
706	6	4	  0d 11:11:54.5999984741211	  0d 00:47:0.0599999986588955	0.18798	0.68809	0.23995	3.48463	D	1	03/09/2012 5:19:53 PM	0.00000	0.00000	0.00000	0.00000	0.00000	0.00000	0.00000	0.00000	0.00000	0.00000	0.00000	0.00000	0.00000	0.00000	0.00000	0.00000	0.00000	
707	6	4	  0d 11:12:54.5999984741211	  0d 00:48:0.0599999986588955	0.19198	0.70202	0.23995	3.47997	D	1	03/09/2012 5:20:53 PM	0.00000	0.00000	0.00000	0.00000	0.00000	0.00000	0.00000	0.00000	0.00000	0.00000	0.00000	0.00000	0.00000	0.00000	0.00000	0.00000	0.00000	
708	6	4	  0d 11:13:54.5999984741211	  0d 00:49:0.0599999986588955	0.19597	0.71593	0.23995	3.47547	D	1	03/09/2012 5:21:53 PM	0.00000	0.00000	0.00000	0.00000	0.00000	0.00000	0.00000	0.00000	0.00000	0.00000	0.00000	0.00000	0.00000	0.00000	0.00000	0.00000	0.00000	
709	6	4	  0d 11:14:54.5999984741211	  0d 00:50:0.0599999986588955	0.19997	0.72982	0.24002	3.47105	D	1	03/09/2012 5:22:53 PM	0.00000	0.00000	0.00000	0.00000	0.00000	0.00000	0.00000	0.00000	0.00000	0.00000	0.00000	0.00000	0.00000	0.00000	0.00000	0.00000	0.00000	
710	6	4	  0d 11:15:54.5999984741211	  0d 00:51:0.0599999986588955	0.20397	0.74370	0.24025	3.46670	D	1	03/09/2012 5:23:53 PM	0.00000	0.00000	0.00000	0.00000	0.00000	0.00000	0.00000	0.00000	0.00000	0.00000	0.00000	0.00000	0.00000	0.00000	0.00000	0.00000	0.00000	
711	6	4	  0d 11:16:54.5999984741211	  0d 00:52:0.0599999986588955	0.20797	0.75755	0.23980	3.46281	D	1	03/09/2012 5:24:53 PM	0.00000	0.00000	0.00000	0.00000	0.00000	0.00000	0.00000	0.00000	0.00000	0.00000	0.00000	0.00000	0.00000	0.00000	0.00000	0.00000	0.00000	
712	6	4	  0d 11:17:54.5999984741211	  0d 00:53:0.0599999986588955	0.21197	0.77140	0.23995	3.45861	D	1	03/09/2012 5:25:53 PM	0.00000	0.00000	0.00000	0.00000	0.00000	0.00000	0.00000	0.00000	0.00000	0.00000	0.00000	0.00000	0.00000	0.00000	0.00000	0.00000	0.00000	
713	6	4	  0d 11:18:54.5999984741211	  0d 00:54:0.0599999986588955	0.21597	0.78522	0.24010	3.45449	D	1	03/09/2012 5:26:53 PM	0.00000	0.00000	0.00000	0.00000	0.00000	0.00000	0.00000	0.00000	0.00000	0.00000	0.00000	0.00000	0.00000	0.00000	0.00000	0.00000	0.00000	
714	6	4	  0d 11:19:54.5999984741211	  0d 00:55:0.0599999986588955	0.21997	0.79903	0.23987	3.45083	D	1	03/09/2012 5:27:53 PM	0.00000	0.00000	0.00000	0.00000	0.00000	0.00000	0.00000	0.00000	0.00000	0.00000	0.00000	0.00000	0.00000	0.00000	0.00000	0.00000	0.00000	
715	6	4	  0d 11:20:54.5999984741211	  0d 00:56:0.0599999986588955	0.22397	0.81283	0.23995	3.44678	D	1	03/09/2012 5:28:53 PM	0.00000	0.00000	0.00000	0.00000	0.00000	0.00000	0.00000	0.00000	0.00000	0.00000	0.00000	0.00000	0.00000	0.00000	0.00000	0.00000	0.00000	
716	6	4	  0d 11:21:54.5999984741211	  0d 00:57:0.0599999986588955	0.22797	0.82661	0.23995	3.44320	D	1	03/09/2012 5:29:53 PM	0.00000	0.00000	0.00000	0.00000	0.00000	0.00000	0.00000	0.00000	0.00000	0.00000	0.00000	0.00000	0.00000	0.00000	0.00000	0.00000	0.00000	
717	6	4	  0d 11:22:54.5999984741211	  0d 00:58:0.0599999986588955	0.23197	0.84037	0.23987	3.43938	D	1	03/09/2012 5:30:53 PM	0.00000	0.00000	0.00000	0.00000	0.00000	0.00000	0.00000	0.00000	0.00000	0.00000	0.00000	0.00000	0.00000	0.00000	0.00000	0.00000	0.00000	
718	6	4	  0d 11:23:54.5999984741211	  0d 00:59:0.0599999986588955	0.23597	0.85412	0.24010	3.43565	D	1	03/09/2012 5:31:53 PM	0.00000	0.00000	0.00000	0.00000	0.00000	0.00000	0.00000	0.00000	0.00000	0.00000	0.00000	0.00000	0.00000	0.00000	0.00000	0.00000	0.00000	
719	6	4	  0d 11:24:54.5999984741211	  0d 01:00:0.0599999986588955	0.23997	0.86786	0.24002	3.43206	D	1	03/09/2012 5:32:53 PM	0.00000	0.00000	0.00000	0.00000	0.00000	0.00000	0.00000	0.00000	0.00000	0.00000	0.00000	0.00000	0.00000	0.00000	0.00000	0.00000	0.00000	
720	6	4	  0d 11:25:54.5999984741211	  0d 01:01:0.0599999986588955	0.24397	0.88158	0.24010	3.42840	D	1	03/09/2012 5:33:53 PM	0.00000	0.00000	0.00000	0.00000	0.00000	0.00000	0.00000	0.00000	0.00000	0.00000	0.00000	0.00000	0.00000	0.00000	0.00000	0.00000	0.00000	
721	6	4	  0d 11:26:54.5999984741211	  0d 01:02:0.0599999986588955	0.24797	0.89528	0.23995	3.42466	D	1	03/09/2012 5:34:53 PM	0.00000	0.00000	0.00000	0.00000	0.00000	0.00000	0.00000	0.00000	0.00000	0.00000	0.00000	0.00000	0.00000	0.00000	0.00000	0.00000	0.00000	
722	6	4	  0d 11:27:54.5999984741211	  0d 01:03:0.0599999986588955	0.25197	0.90898	0.23987	3.42138	D	1	03/09/2012 5:35:53 PM	0.00000	0.00000	0.00000	0.00000	0.00000	0.00000	0.00000	0.00000	0.00000	0.00000	0.00000	0.00000	0.00000	0.00000	0.00000	0.00000	0.00000	
723	6	4	  0d 11:28:54.5999984741211	  0d 01:04:0.0599999986588955	0.25597	0.92265	0.23980	3.41764	D	1	03/09/2012 5:36:53 PM	0.00000	0.00000	0.00000	0.00000	0.00000	0.00000	0.00000	0.00000	0.00000	0.00000	0.00000	0.00000	0.00000	0.00000	0.00000	0.00000	0.00000	
724	6	4	  0d 11:29:54.5999984741211	  0d 01:05:0.0599999986588955	0.25997	0.93632	0.24002	3.41398	D	1	03/09/2012 5:37:53 PM	0.00000	0.00000	0.00000	0.00000	0.00000	0.00000	0.00000	0.00000	0.00000	0.00000	0.00000	0.00000	0.00000	0.00000	0.00000	0.00000	0.00000	
725	6	4	  0d 11:30:54.5999984741211	  0d 01:06:0.0599999986588955	0.26397	0.94996	0.24002	3.41032	D	1	03/09/2012 5:38:53 PM	0.00000	0.00000	0.00000	0.00000	0.00000	0.00000	0.00000	0.00000	0.00000	0.00000	0.00000	0.00000	0.00000	0.00000	0.00000	0.00000	0.00000	
726	6	4	  0d 11:31:54.5999984741211	  0d 01:07:0.0599999986588955	0.26797	0.96360	0.23995	3.40665	D	1	03/09/2012 5:39:53 PM	0.00000	0.00000	0.00000	0.00000	0.00000	0.00000	0.00000	0.00000	0.00000	0.00000	0.00000	0.00000	0.00000	0.00000	0.00000	0.00000	0.00000	
727	6	4	  0d 11:32:54.5999984741211	  0d 01:08:0.0599999986588955	0.27197	0.97722	0.24002	3.40307	D	1	03/09/2012 5:40:53 PM	0.00000	0.00000	0.00000	0.00000	0.00000	0.00000	0.00000	0.00000	0.00000	0.00000	0.00000	0.00000	0.00000	0.00000	0.00000	0.00000	0.00000	
728	6	4	  0d 11:33:54.5999984741211	  0d 01:09:0.0599999986588955	0.27597	0.99082	0.24002	3.39956	D	1	03/09/2012 5:41:53 PM	0.00000	0.00000	0.00000	0.00000	0.00000	0.00000	0.00000	0.00000	0.00000	0.00000	0.00000	0.00000	0.00000	0.00000	0.00000	0.00000	0.00000	
729	6	4	  0d 11:34:54.5999984741211	  0d 01:10:0.0599999986588955	0.27997	1.00441	0.24002	3.39582	D	1	03/09/2012 5:42:53 PM	0.00000	0.00000	0.00000	0.00000	0.00000	0.00000	0.00000	0.00000	0.00000	0.00000	0.00000	0.00000	0.00000	0.00000	0.00000	0.00000	0.00000	
730	6	4	  0d 11:35:54.5999984741211	  0d 01:11:0.0599999986588955	0.28397	1.01799	0.24002	3.39239	D	1	03/09/2012 5:43:53 PM	0.00000	0.00000	0.00000	0.00000	0.00000	0.00000	0.00000	0.00000	0.00000	0.00000	0.00000	0.00000	0.00000	0.00000	0.00000	0.00000	0.00000	
731	6	4	  0d 11:36:54.5999984741211	  0d 01:12:0.0599999986588955	0.28797	1.03155	0.23980	3.38857	D	1	03/09/2012 5:44:53 PM	0.00000	0.00000	0.00000	0.00000	0.00000	0.00000	0.00000	0.00000	0.00000	0.00000	0.00000	0.00000	0.00000	0.00000	0.00000	0.00000	0.00000	
732	6	4	  0d 11:37:54.5999984741211	  0d 01:13:0.0599999986588955	0.29197	1.04510	0.23995	3.38483	D	1	03/09/2012 5:45:53 PM	0.00000	0.00000	0.00000	0.00000	0.00000	0.00000	0.00000	0.00000	0.00000	0.00000	0.00000	0.00000	0.00000	0.00000	0.00000	0.00000	0.00000	
733	6	4	  0d 11:38:54.5999984741211	  0d 01:14:0.0599999986588955	0.29597	1.05863	0.23995	3.38125	D	1	03/09/2012 5:46:53 PM	0.00000	0.00000	0.00000	0.00000	0.00000	0.00000	0.00000	0.00000	0.00000	0.00000	0.00000	0.00000	0.00000	0.00000	0.00000	0.00000	0.00000	
734	6	4	  0d 11:39:54.5999984741211	  0d 01:15:0.0599999986588955	0.29997	1.07215	0.24010	3.37728	D	1	03/09/2012 5:47:53 PM	0.00000	0.00000	0.00000	0.00000	0.00000	0.00000	0.00000	0.00000	0.00000	0.00000	0.00000	0.00000	0.00000	0.00000	0.00000	0.00000	0.00000	
735	6	4	  0d 11:40:54.5999984741211	  0d 01:16:0.0599999986588955	0.30397	1.08565	0.23980	3.37354	D	1	03/09/2012 5:48:53 PM	0.00000	0.00000	0.00000	0.00000	0.00000	0.00000	0.00000	0.00000	0.00000	0.00000	0.00000	0.00000	0.00000	0.00000	0.00000	0.00000	0.00000	
736	6	4	  0d 11:41:54.5999984741211	  0d 01:17:0.0599999986588955	0.30797	1.09913	0.24002	3.36950	D	1	03/09/2012 5:49:53 PM	0.00000	0.00000	0.00000	0.00000	0.00000	0.00000	0.00000	0.00000	0.00000	0.00000	0.00000	0.00000	0.00000	0.00000	0.00000	0.00000	0.00000	
737	6	4	  0d 11:42:54.5999984741211	  0d 01:18:0.0599999986588955	0.31197	1.11260	0.24010	3.36530	D	1	03/09/2012 5:50:53 PM	0.00000	0.00000	0.00000	0.00000	0.00000	0.00000	0.00000	0.00000	0.00000	0.00000	0.00000	0.00000	0.00000	0.00000	0.00000	0.00000	0.00000	
738	6	4	  0d 11:43:54.5999984741211	  0d 01:19:0.0599999986588955	0.31597	1.12606	0.24002	3.36133	D	1	03/09/2012 5:51:53 PM	0.00000	0.00000	0.00000	0.00000	0.00000	0.00000	0.00000	0.00000	0.00000	0.00000	0.00000	0.00000	0.00000	0.00000	0.00000	0.00000	0.00000	
739	6	4	  0d 11:44:54.5999984741211	  0d 01:20:0.0599999986588955	0.31997	1.13949	0.23995	3.35721	D	1	03/09/2012 5:52:53 PM	0.00000	0.00000	0.00000	0.00000	0.00000	0.00000	0.00000	0.00000	0.00000	0.00000	0.00000	0.00000	0.00000	0.00000	0.00000	0.00000	0.00000	
740	6	4	  0d 11:45:54.5999984741211	  0d 01:21:0.0599999986588955	0.32397	1.15291	0.23995	3.35279	D	1	03/09/2012 5:53:53 PM	0.00000	0.00000	0.00000	0.00000	0.00000	0.00000	0.00000	0.00000	0.00000	0.00000	0.00000	0.00000	0.00000	0.00000	0.00000	0.00000	0.00000	
741	6	4	  0d 11:46:54.5999984741211	  0d 01:22:0.0599999986588955	0.32797	1.16632	0.23987	3.34829	D	1	03/09/2012 5:54:53 PM	0.00000	0.00000	0.00000	0.00000	0.00000	0.00000	0.00000	0.00000	0.00000	0.00000	0.00000	0.00000	0.00000	0.00000	0.00000	0.00000	0.00000	
742	6	4	  0d 11:47:54.5999984741211	  0d 01:23:0.0599999986588955	0.33197	1.17970	0.23995	3.34325	D	1	03/09/2012 5:55:53 PM	0.00000	0.00000	0.00000	0.00000	0.00000	0.00000	0.00000	0.00000	0.00000	0.00000	0.00000	0.00000	0.00000	0.00000	0.00000	0.00000	0.00000	
743	6	4	  0d 11:48:54.5999984741211	  0d 01:24:0.0599999986588955	0.33597	1.19306	0.23995	3.33776	D	1	03/09/2012 5:56:53 PM	0.00000	0.00000	0.00000	0.00000	0.00000	0.00000	0.00000	0.00000	0.00000	0.00000	0.00000	0.00000	0.00000	0.00000	0.00000	0.00000	0.00000	
744	6	4	  0d 11:49:54.5999984741211	  0d 01:25:0.0599999986588955	0.33997	1.20640	0.24002	3.33219	D	1	03/09/2012 5:57:53 PM	0.00000	0.00000	0.00000	0.00000	0.00000	0.00000	0.00000	0.00000	0.00000	0.00000	0.00000	0.00000	0.00000	0.00000	0.00000	0.00000	0.00000	
745	6	4	  0d 11:50:54.5999984741211	  0d 01:26:0.0599999986588955	0.34397	1.21972	0.23995	3.32586	D	1	03/09/2012 5:58:53 PM	0.00000	0.00000	0.00000	0.00000	0.00000	0.00000	0.00000	0.00000	0.00000	0.00000	0.00000	0.00000	0.00000	0.00000	0.00000	0.00000	0.00000	
746	6	4	  0d 11:51:54.5999984741211	  0d 01:27:0.0599999986588955	0.34797	1.23301	0.23987	3.31991	D	1	03/09/2012 5:59:53 PM	0.00000	0.00000	0.00000	0.00000	0.00000	0.00000	0.00000	0.00000	0.00000	0.00000	0.00000	0.00000	0.00000	0.00000	0.00000	0.00000	0.00000	
747	6	4	  0d 11:52:54.5999984741211	  0d 01:28:0.0599999986588955	0.35197	1.24627	0.23980	3.31365	D	1	03/09/2012 6:00:53 PM	0.00000	0.00000	0.00000	0.00000	0.00000	0.00000	0.00000	0.00000	0.00000	0.00000	0.00000	0.00000	0.00000	0.00000	0.00000	0.00000	0.00000	
748	6	4	  0d 11:53:54.5999984741211	  0d 01:29:0.0599999986588955	0.35597	1.25951	0.24018	3.30671	D	1	03/09/2012 6:01:53 PM	0.00000	0.00000	0.00000	0.00000	0.00000	0.00000	0.00000	0.00000	0.00000	0.00000	0.00000	0.00000	0.00000	0.00000	0.00000	0.00000	0.00000	
749	6	4	  0d 11:54:54.5999984741211	  0d 01:30:0.0599999986588955	0.35997	1.27273	0.23995	3.29961	D	1	03/09/2012 6:02:53 PM	0.00000	0.00000	0.00000	0.00000	0.00000	0.00000	0.00000	0.00000	0.00000	0.00000	0.00000	0.00000	0.00000	0.00000	0.00000	0.00000	0.00000	
750	6	4	  0d 11:55:54.5999984741211	  0d 01:31:0.0599999986588955	0.36397	1.28591	0.23995	3.29183	D	1	03/09/2012 6:03:53 PM	0.00000	0.00000	0.00000	0.00000	0.00000	0.00000	0.00000	0.00000	0.00000	0.00000	0.00000	0.00000	0.00000	0.00000	0.00000	0.00000	0.00000	
751	6	4	  0d 11:56:54.5999984741211	  0d 01:32:0.0599999986588955	0.36797	1.29906	0.23995	3.28351	D	1	03/09/2012 6:04:53 PM	0.00000	0.00000	0.00000	0.00000	0.00000	0.00000	0.00000	0.00000	0.00000	0.00000	0.00000	0.00000	0.00000	0.00000	0.00000	0.00000	0.00000	
752	6	4	  0d 11:57:54.5999984741211	  0d 01:33:0.0599999986588955	0.37197	1.31218	0.24010	3.27405	D	1	03/09/2012 6:05:53 PM	0.00000	0.00000	0.00000	0.00000	0.00000	0.00000	0.00000	0.00000	0.00000	0.00000	0.00000	0.00000	0.00000	0.00000	0.00000	0.00000	0.00000	
753	6	4	  0d 11:58:54.5999984741211	  0d 01:34:0.0599999986588955	0.37597	1.32525	0.24010	3.26352	D	1	03/09/2012 6:06:53 PM	0.00000	0.00000	0.00000	0.00000	0.00000	0.00000	0.00000	0.00000	0.00000	0.00000	0.00000	0.00000	0.00000	0.00000	0.00000	0.00000	0.00000	
754	6	4	  0d 11:59:54.5999984741211	  0d 01:35:0.0599999986588955	0.37997	1.33828	0.23995	3.25162	D	1	03/09/2012 6:07:53 PM	0.00000	0.00000	0.00000	0.00000	0.00000	0.00000	0.00000	0.00000	0.00000	0.00000	0.00000	0.00000	0.00000	0.00000	0.00000	0.00000	0.00000	
755	6	4	  0d 12:00:54.5999984741211	  0d 01:36:0.0599999986588955	0.38397	1.35126	0.24002	3.23827	D	1	03/09/2012 6:08:53 PM	0.00000	0.00000	0.00000	0.00000	0.00000	0.00000	0.00000	0.00000	0.00000	0.00000	0.00000	0.00000	0.00000	0.00000	0.00000	0.00000	0.00000	
756	6	4	  0d 12:01:54.5999984741211	  0d 01:37:0.0599999986588955	0.38797	1.36419	0.24010	3.22339	D	1	03/09/2012 6:09:53 PM	0.00000	0.00000	0.00000	0.00000	0.00000	0.00000	0.00000	0.00000	0.00000	0.00000	0.00000	0.00000	0.00000	0.00000	0.00000	0.00000	0.00000	
757	6	4	  0d 12:02:54.5999984741211	  0d 01:38:0.0599999986588955	0.39197	1.37704	0.24002	3.20569	D	1	03/09/2012 6:10:53 PM	0.00000	0.00000	0.00000	0.00000	0.00000	0.00000	0.00000	0.00000	0.00000	0.00000	0.00000	0.00000	0.00000	0.00000	0.00000	0.00000	0.00000	
758	6	4	  0d 12:03:54.5999984741211	  0d 01:39:0.0599999986588955	0.39597	1.38983	0.23995	3.18433	D	1	03/09/2012 6:11:53 PM	0.00000	0.00000	0.00000	0.00000	0.00000	0.00000	0.00000	0.00000	0.00000	0.00000	0.00000	0.00000	0.00000	0.00000	0.00000	0.00000	0.00000	
759	6	4	  0d 12:04:54.5999984741211	  0d 01:40:0.0599999986588955	0.39997	1.40251	0.23995	3.15755	D	1	03/09/2012 6:12:53 PM	0.00000	0.00000	0.00000	0.00000	0.00000	0.00000	0.00000	0.00000	0.00000	0.00000	0.00000	0.00000	0.00000	0.00000	0.00000	0.00000	0.00000	
760	6	4	  0d 12:05:54.5999984741211	  0d 01:41:0.0599999986588955	0.40397	1.41507	0.24010	3.12245	D	1	03/09/2012 6:13:53 PM	0.00000	0.00000	0.00000	0.00000	0.00000	0.00000	0.00000	0.00000	0.00000	0.00000	0.00000	0.00000	0.00000	0.00000	0.00000	0.00000	0.00000	
761	6	4	  0d 12:06:54.5999984741211	  0d 01:42:0.0599999986588955	0.40797	1.42747	0.24002	3.07439	D	1	03/09/2012 6:14:53 PM	0.00000	0.00000	0.00000	0.00000	0.00000	0.00000	0.00000	0.00000	0.00000	0.00000	0.00000	0.00000	0.00000	0.00000	0.00000	0.00000	0.00000	
762	6	4	  0d 12:07:54.5999984741211	  0d 01:43:0.0599999986588955	0.41197	1.43964	0.24002	3.00534	D	1	03/09/2012 6:15:53 PM	0.00000	0.00000	0.00000	0.00000	0.00000	0.00000	0.00000	0.00000	0.00000	0.00000	0.00000	0.00000	0.00000	0.00000	0.00000	0.00000	0.00000	
763	6	4	  0d 12:07:58.3600006103516	  0d 01:43:3.8199999332428	0.41222	1.44039	0.23980	3.00000	D	133	03/09/2012 6:15:57 PM	0.00000	0.00000	0.00000	0.00000	0.00000	0.00000	0.00000	0.00000	0.00000	0.00000	0.00000	0.00000	0.00000	0.00000	0.00000	0.00000	0.00000	
764	6	5	  0d 12:07:58.3699989318848	  0d 00:00:0.00999999977648258	0.00000	0.00000	0.00000	3.12810	R	0	03/09/2012 6:15:57 PM	0.00000	0.00000	0.00000	0.00000	0.00000	0.00000	0.00000	0.00000	0.00000	0.00000	0.00000	0.00000	0.00000	0.00000	0.00000	0.00000	0.00000
