Repository: ziggle/ChargerBatteryCyclePerformance

# Effect of Charging Algorithm on Retained Internal Charger Battery Capacity

## Introduction

I am beginning to perform testing on various battery charging algorithm to determine their effect on the loss of battery capacity with charge cycles. Because every battery has a different initial capacity, this work focuses on determining the change in normalized capacity versus cycle number under the following "treatments":

* Vendor recommend profile<br>The vendor recommends a standard constant current/constant voltage sequence.
* Fast charging<br>Customers like having the option of a fast charge to get some quick capacity when they don't have time for a full-charge.

File: Data/MB_U04_TAS5_DG23_Long-Turbo-New-Unit.022.txt (part 8 of 69)
Filename:	MB_U04_DG23_Long-Turbo-New-Unit	Tester Channel:	22
Procedure:	MB_TAS5_DG23_Long_Turbo.000	Description:	Charger Internal Battery Long Turbo
Comment:	Previous unit failed
Rec#	Cyc#	Step	TestTime	StepTime	Amp-hr	Watt-hr	Amps	Volts	State	ES	DPt Time	ACImp/Ohms	DCIR/Ohms	VAR1	VAR2	VAR3	VAR4	VAR5	VAR6	VAR7	VAR8	VAR9	VAR10	VAR11	VAR12	VAR13	VAR14	VAR15	
1070	7	8	  0d 17:03:32.2299995422363	  0d 00:02:0.0299999993294477	0.00788	0.03271	0.22347	4.14992	C	1	03/09/2012 11:11:32 PM	0.00000	0.00000	0.00000	0.00000	0.00000	0.00000	0.00000	0.00000	0.00000	0.00000	0.00000	0.00000	0.00000	0.00000	0.00000	0.00000	0.00000	
1071	7	8	  0d 17:04:32.2299995422363	  0d 00:03:0.0299999993294477	0.01151	0.04776	0.21164	4.15000	C	1	03/09/2012 11:12:32 PM	0.00000	0.00000	0.00000	0.00000	0.00000	0.00000	0.00000	0.00000	0.00000	0.00000	0.00000	0.00000	0.00000	0.00000	0.00000	0.00000	0.00000	
1072	7	8	  0d 17:05:32.2299995422363	  0d 00:04:0.0299999993294477	0.01494	0.06200	0.20035	4.15007	C	1	03/09/2012 11:13:32 PM	0.00000	0.00000	0.00000	0.00000	0.00000	0.00000	0.00000	0.00000	0.00000	0.00000	0.00000	0.00000	0.00000	0.00000	0.00000	0.00000	0.00000	
1073	7	8	  0d 17:06:32.2299995422363	  0d 00:05:0.0299999993294477	0.01819	0.07547	0.18929	4.15007	C	1	03/09/2012 11:14:32 PM	0.00000	0.00000	0.00000	0.00000	0.00000	0.00000	0.00000	0.00000	0.00000	0.00000	0.00000	0.00000	0.00000	0.00000	0.00000	0.00000	0.00000	
1074	7	8	  0d 17:07:32.2299995422363	  0d 00:06:0.0299999993294477	0.02126	0.08821	0.17899	4.15000	C	1	03/09/2012 11:15:32 PM	0.00000	0.00000	0.00000	0.00000	0.00000	0.00000	0.00000	0.00000	0.00000	0.00000	0.00000	0.00000	0.00000	0.00000	0.00000	0.00000	0.00000	
1075	7	8	  0d 17:08:32.2299995422363	  0d 00:07:0.0299999993294477	0.02415	0.10024	0.16876	4.14992	C	1	03/09/2012 11:16:32 PM	0.00000	0.00000	0.00000	0.00000	0.00000	0.00000	0.00000	0.00000	0.00000	0.00000	0.00000	0.00000	0.00000	0.00000	0.00000	0.00000	0.00000	
1076	7	8	  0d 17:09:32.2299995422363	  0d 00:08:0.0299999993294477	0.02689	0.11159	0.15946	4.15000	C	1	03/09/2012 11:17:32 PM	0.00000	0.00000	0.00000	0.00000	0.00000	0.00000	0.00000	0.00000	0.00000	0.00000	0.00000	0.00000	0.00000	0.00000	0.00000	0.00000	0.00000	
1077	7	8	  0d 17:10:32.2299995422363	  0d 00:09:0.0299999993294477	0.02947	0.12230	0.15045	4.14984	C	1	03/09/2012 11:18:32 PM	0.00000	0.00000	0.00000	0.00000	0.00000	0.00000	0.00000	0.00000	0.00000	0.00000	0.00000	0.00000	0.00000	0.00000	0.00000	0.00000	0.00000	
1078	7	8	  0d 17:11:32.2299995422363	  0d 00:10:0.0299999993294477	0.03191	0.13242	0.14221	4.15000	C	1	03/09/2012 11:19:32 PM	0.00000	0.00000	0.00000	0.00000	0.00000	0.00000	0.00000	0.00000	0.00000	0.00000	0.00000	0.00000	0.00000	0.00000	0.00000	0.00000	0.00000	
1079	7	8	  0d 17:12:32.2299995422363	  0d 00:11:0.0299999993294477	0.03421	0.14199	0.13451	4.15007	C	1	03/09/2012 11:20:32 PM	0.00000	0.00000	0.00000	0.00000	0.00000	0.00000	0.00000	0.00000	0.00000	0.00000	0.00000	0.00000	0.00000	0.00000	0.00000	0.00000	0.00000	
1080	7	8	  0d 17:13:32.2299995422363	  0d 00:12:0.0299999993294477	0.03639	0.15103	0.12749	4.15007	C	1	03/09/2012 11:21:32 PM	0.00000	0.00000	0.00000	0.00000	0.00000	0.00000	0.00000	0.00000	0.00000	0.00000	0.00000	0.00000	0.00000	0.00000	0.00000	0.00000	0.00000	
1081	7	8	  0d 17:14:32.2299995422363	  0d 00:13:0.0299999993294477	0.03846	0.15961	0.12068	4.15007	C	1	03/09/2012 11:22:32 PM	0.00000	0.00000	0.00000	0.00000	0.00000	0.00000	0.00000	0.00000	0.00000	0.00000	0.00000	0.00000	0.00000	0.00000	0.00000	0.00000	0.00000	
1082	7	8	  0d 17:15:32.2299995422363	  0d 00:14:0.0299999993294477	0.04042	0.16774	0.11455	4.15000	C	1	03/09/2012 11:23:32 PM	0.00000	0.00000	0.00000	0.00000	0.00000	0.00000	0.00000	0.00000	0.00000	0.00000	0.00000	0.00000	0.00000	0.00000	0.00000	0.00000	0.00000	
1083	7	8	  0d 17:16:32.2299995422363	  0d 00:15:0.0299999993294477	0.04228	0.17546	0.10885	4.15015	C	1	03/09/2012 11:24:32 PM	0.00000	0.00000	0.00000	0.00000	0.00000	0.00000	0.00000	0.00000	0.00000	0.00000	0.00000	0.00000	0.00000	0.00000	0.00000	0.00000	0.00000	
1084	7	8	  0d 17:17:32.2299995422363	  0d 00:16:0.0299999993294477	0.04405	0.18280	0.10356	4.15000	C	1	03/09/2012 11:25:32 PM	0.00000	0.00000	0.00000	0.00000	0.00000	0.00000	0.00000	0.00000	0.00000	0.00000	0.00000	0.00000	0.00000	0.00000	0.00000	0.00000	0.00000	
1085	7	8	  0d 17:18:32.2299995422363	  0d 00:17:0.0299999993294477	0.04573	0.18979	0.09852	4.15007	C	1	03/09/2012 11:26:32 PM	0.00000	0.00000	0.00000	0.00000	0.00000	0.00000	0.00000	0.00000	0.00000	0.00000	0.00000	0.00000	0.00000	0.00000	0.00000	0.00000	0.00000	
1086	7	8	  0d 17:19:32.2299995422363	  0d 00:18:0.0299999993294477	0.04734	0.19644	0.09381	4.15000	C	1	03/09/2012 11:27:32 PM	0.00000	0.00000	0.00000	0.00000	0.00000	0.00000	0.00000	0.00000	0.00000	0.00000	0.00000	0.00000	0.00000	0.00000	0.00000	0.00000	0.00000	
1087	7	8	  0d 17:20:32.2299995422363	  0d 00:19:0.0299999993294477	0.04886	0.20277	0.08924	4.14992	C	1	03/09/2012 11:28:32 PM	0.00000	0.00000	0.00000	0.00000	0.00000	0.00000	0.00000	0.00000	0.00000	0.00000	0.00000	0.00000	0.00000	0.00000	0.00000	0.00000	0.00000	
1088	7	8	  0d 17:21:32.2299995422363	  0d 00:20:0.0299999993294477	0.05031	0.20879	0.08484	4.14992	C	1	03/09/2012 11:29:32 PM	0.00000	0.00000	0.00000	0.00000	0.00000	0.00000	0.00000	0.00000	0.00000	0.00000	0.00000	0.00000	0.00000	0.00000	0.00000	0.00000	0.00000	
1089	7	8	  0d 17:22:32.2299995422363	  0d 00:21:0.0299999993294477	0.05169	0.21452	0.08071	4.15007	C	1	03/09/2012 11:30:32 PM	0.00000	0.00000	0.00000	0.00000	0.00000	0.00000	0.00000	0.00000	0.00000	0.00000	0.00000	0.00000	0.00000	0.00000	0.00000	0.00000	0.00000	
1090	7	8	  0d 17:23:32.2299995422363	  0d 00:22:0.0299999993294477	0.05300	0.21996	0.07688	4.14992	C	1	03/09/2012 11:31:32 PM	0.00000	0.00000	0.00000	0.00000	0.00000	0.00000	0.00000	0.00000	0.00000	0.00000	0.00000	0.00000	0.00000	0.00000	0.00000	0.00000	0.00000	
1091	7	8	  0d 17:24:32.2299995422363	  0d 00:23:0.0299999993294477	0.05425	0.22516	0.07333	4.15007	C	1	03/09/2012 11:32:32 PM	0.00000	0.00000	0.00000	0.00000	0.00000	0.00000	0.00000	0.00000	0.00000	0.00000	0.00000	0.00000	0.00000	0.00000	0.00000	0.00000	0.00000	
1092	7	8	  0d 17:25:32.2299995422363	  0d 00:24:0.0299999993294477	0.05545	0.23011	0.06996	4.15007	C	1	03/09/2012 11:33:32 PM	0.00000	0.00000	0.00000	0.00000	0.00000	0.00000	0.00000	0.00000	0.00000	0.00000	0.00000	0.00000	0.00000	0.00000	0.00000	0.00000	0.00000	
1093	7	8	  0d 17:26:32.2299995422363	  0d 00:25:0.0299999993294477	0.05659	0.23484	0.06675	4.15000	C	1	03/09/2012 11:34:32 PM	0.00000	0.00000	0.00000	0.00000	0.00000	0.00000	0.00000	0.00000	0.00000	0.00000	0.00000	0.00000	0.00000	0.00000	0.00000	0.00000	0.00000	
1094	7	8	  0d 17:27:32.2299995422363	  0d 00:26:0.0299999993294477	0.05767	0.23935	0.06383	4.14992	C	1	03/09/2012 11:35:32 PM	0.00000	0.00000	0.00000	0.00000	0.00000	0.00000	0.00000	0.00000	0.00000	0.00000	0.00000	0.00000	0.00000	0.00000	0.00000	0.00000	0.00000	
1095	7	8	  0d 17:28:32.2299995422363	  0d 00:27:0.0299999993294477	0.05872	0.24367	0.06102	4.14992	C	1	03/09/2012 11:36:32 PM	0.00000	0.00000	0.00000	0.00000	0.00000	0.00000	0.00000	0.00000	0.00000	0.00000	0.00000	0.00000	0.00000	0.00000	0.00000	0.00000	0.00000	
1096	7	8	  0d 17:29:32.2299995422363	  0d 00:28:0.0299999993294477	0.05971	0.24780	0.05840	4.15007	C	1	03/09/2012 11:37:32 PM	0.00000	0.00000	0.00000	0.00000	0.00000	0.00000	0.00000	0.00000	0.00000	0.00000	0.00000	0.00000	0.00000	0.00000	0.00000	0.00000	0.00000	
1097	7	8	  0d 17:30:32.2299995422363	  0d 00:29:0.0299999993294477	0.06066	0.25175	0.05585	4.15000	C	1	03/09/2012 11:38:32 PM	0.00000	0.00000	0.00000	0.00000	0.00000	0.00000	0.00000	0.00000	0.00000	0.00000	0.00000	0.00000	0.00000	0.00000	0.00000	0.00000	0.00000	
1098	7	8	  0d 17:31:32.2000007629395	  0d 00:30:0	0.06157	0.25553	0.05351	4.15007	C	129	03/09/2012 11:39:32 PM	0.00000	0.00000	0.00000	0.00000	0.00000	0.00000	0.00000	0.00000	0.00000	0.00000	0.00000	0.00000	0.00000	0.00000	0.00000	0.00000	0.00000	
1099	7	9	  0d 17:31:32.2099990844727	  0d 00:00:0.00999999977648258	0.00000	0.00000	0.00000	4.12421	R	0	03/09/2012 11:39:32 PM	0.00000	0.00000	0.00000	0.00000	0.00000	0.00000	0.00000	0.00000	0.00000	0.00000	0.00000	0.00000	0.00000	0.00000	0.00000	0.00000	0.00000	
1100	7	9	  0d 17:32:32.2099990844727	  0d 00:01:0.00999999977648258	0.00000	0.00000	0.00000	4.11460	R	1	03/09/2012 11:40:32 PM	0.00000	0.00000	0.00000	0.00000	0.00000	0.00000	0.00000	0.00000	0.00000	0.00000	0.00000	0.00000	0.00000	0.00000	0.00000	0.00000	0.00000	
1101	7	9	  0d 17:33:32.2099990844727	  0d 00:02:0.00999999977648258	0.00000	0.00000	0.00000	4.11124	R	1	03/09/2012 11:41:32 PM	0.00000	0.00000	0.00000	0.00000	0.00000	0.00000	0.00000	0.00000	0.00000	0.00000	0.00000	0.00000	0.00000	0.00000	0.00000	0.00000	0.00000	
1102	7	9	  0d 17:34:32.2099990844727	  0d 00:03:0.00999999977648258	0.00000	0.00000	0.00000	4.10864	R	1	03/09/2012 11:42:32 PM	0.00000	0.00000	0.00000	0.00000	0.00000	0.00000	0.00000	0.00000	0.00000	0.00000	0.00000	0.00000	0.00000	0.00000	0.00000	0.00000	0.00000	
1103	7	9	  0d 17:35:32.2099990844727	  0d 00:04:0.00999999977648258	0.00000	0.00000	0.00000	4.10628	R	1	03/09/2012 11:43:32 PM	0.00000	0.00000	0.00000	0.00000	0.00000	0.00000	0.00000	0.00000	0.00000	0.00000	0.00000	0.00000	0.00000	0.00000	0.00000	0.00000	0.00000	
1104	7	9	  0d 17:36:32.2099990844727	  0d 00:05:0.00999999977648258	0.00000	0.00000	0.00000	4.10399	R	1	03/09/2012 11:44:32 PM	0.00000	0.00000	0.00000	0.00000	0.00000	0.00000	0.00000	0.00000	0.00000	0.00000	0.00000	0.00000	0.00000	0.00000	0.00000	0.00000	0.00000	
1105	7	9	  0d 17:37:32.2099990844727	  0d 00:06:0.00999999977648258	0.00000	0.00000	0.00000	4.10155	R	1	03/09/2012 11:45:32 PM	0.00000	0.00000	0.00000	0.00000	0.00000	0.00000	0.00000	0.00000	0.00000	0.00000	0.00000	0.00000	0.00000	0.00000	0.00000	0.00000	0.00000	
1106	7	9	  0d 17:38:32.2099990844727	  0d 00:07:0.00999999977648258	0.00000	0.00000	0.00000	4.09918	R	1	03/09/2012 11:46:32 PM	0.00000	0.00000	0.00000	0.00000	0.00000	0.00000	0.00000	0.00000	0.00000	0.00000	0.00000	0.00000	0.00000	0.00000	0.00000	0.00000	0.00000	
1107	7	9	  0d 17:39:32.2099990844727	  0d 00:08:0.00999999977648258	0.00000	0.00000	0.00000	4.09667	R	1	03/09/2012 11:47:32 PM	0.00000	0.00000	0.00000	0.00000	0.00000	0.00000	0.00000	0.00000	0.00000	0.00000	0.00000	0.00000	0.00000	0.00000	0.00000	0.00000	0.00000	
1108	7	9	  0d 17:40:32.2099990844727	  0d 00:09:0.00999999977648258	0.00000	0.00000	0.00000	4.09407	R	1	03/09/2012 11:48:32 PM	0.00000	0.00000	0.00000	0.00000	0.00000	0.00000	0.00000	0.00000	0.00000	0.00000	0.00000	0.00000	0.00000	0.00000	0.00000	0.00000	0.00000	
1109	7	9	  0d 17:41:32.2000007629395	  0d 00:10:0	0.00000	0.00000	0.00000	4.09163	R	129	03/09/2012 11:49:32 PM	0.00000	0.00000	0.00000	0.00000	0.00000	0.00000	0.00000	0.00000	0.00000	0.00000	0.00000	0.00000	0.00000	0.00000	0.00000	0.00000	0.00000	
1110	8	4	  0d 17:41:32.2599983215332	  0d 00:00:0.0599999986588955	0.00000	0.00000	0.00015	4.09178	D	0	03/09/2012 11:49:32 PM	0.00000	0.00000	0.00000	0.00000	0.00000	0.00000	0.00000	0.00000	0.00000	0.00000	0.00000	0.00000	0.00000	0.00000	0.00000	0.00000	0.00000	
1111	8	4	  0d 17:42:32.2599983215332	  0d 00:01:0.0599999986588955	0.00398	0.01562	0.23980	3.90661	D	1	03/09/2012 11:50:32 PM	0.00000	0.00000	0.00000	0.00000	0.00000	0.00000	0.00000	0.00000	0.00000	0.00000	0.00000	0.00000	0.00000	0.00000	0.00000	0.00000	0.00000	
1112	8	4	  0d 17:43:32.2599983215332	  0d 00:02:0.0599999986588955	0.00798	0.03119	0.24010	3.88022	D	1	03/09/2012 11:51:32 PM	0.00000	0.00000	0.00000	0.00000	0.00000	0.00000	0.00000	0.00000	0.00000	0.00000	0.00000	0.00000	0.00000	0.00000	0.00000	0.00000	0.00000	
1113	8	4	  0d 17:44:32.2599983215332	  0d 00:03:0.0599999986588955	0.01198	0.04667	0.24010	3.86107	D	1	03/09/2012 11:52:32 PM	0.00000	0.00000	0.00000	0.00000	0.00000	0.00000	0.00000	0.00000	0.00000	0.00000	0.00000	0.00000	0.00000	0.00000	0.00000	0.00000	0.00000	
1114	8	4	  0d 17:45:32.2599983215332	  0d 00:04:0.0599999986588955	0.01598	0.06209	0.23987	3.84573	D	1	03/09/2012 11:53:32 PM	0.00000	0.00000	0.00000	0.00000	0.00000	0.00000	0.00000	0.00000	0.00000	0.00000	0.00000	0.00000	0.00000	0.00000	0.00000	0.00000	0.00000	
1115	8	4	  0d 17:46:32.2599983215332	  0d 00:05:0.0599999986588955	0.01998	0.07744	0.24010	3.83238	D	1	03/09/2012 11:54:32 PM	0.00000	0.00000	0.00000	0.00000	0.00000	0.00000	0.00000	0.00000	0.00000	0.00000	0.00000	0.00000	0.00000	0.00000	0.00000	0.00000	0.00000	
1116	8	4	  0d 17:47:32.2599983215332	  0d 00:06:0.0599999986588955	0.02398	0.09275	0.24018	3.82017	D	1	03/09/2012 11:55:32 PM	0.00000	0.00000	0.00000	0.00000	0.00000	0.00000	0.00000	0.00000	0.00000	0.00000	0.00000	0.00000	0.00000	0.00000	0.00000	0.00000	0.00000	
1117	8	4	  0d 17:48:32.2599983215332	  0d 00:07:0.0599999986588955	0.02798	0.10800	0.23995	3.80835	D	1	03/09/2012 11:56:32 PM	0.00000	0.00000	0.00000	0.00000	0.00000	0.00000	0.00000	0.00000	0.00000	0.00000	0.00000	0.00000	0.00000	0.00000	0.00000	0.00000	0.00000	
1118	8	4	  0d 17:49:32.2599983215332	  0d 00:08:0.0599999986588955	0.03198	0.12321	0.24010	3.79728	D	1	03/09/2012 11:57:32 PM	0.00000	0.00000	0.00000	0.00000	0.00000	0.00000	0.00000	0.00000	0.00000	0.00000	0.00000	0.00000	0.00000	0.00000	0.00000	0.00000	0.00000	
1119	8	4	  0d 17:50:32.2599983215332	  0d 00:09:0.0599999986588955	0.03598	0.13838	0.23995	3.78614	D	1	03/09/2012 11:58:32 PM	0.00000	0.00000	0.00000	0.00000	0.00000	0.00000	0.00000	0.00000	0.00000	0.00000	0.00000	0.00000	0.00000	0.00000	0.00000	0.00000	0.00000	
1120	8	4	  0d 17:51:32.2599983215332	  0d 00:10:0.0599999986588955	0.03998	0.15350	0.23995	3.77562	D	1	03/09/2012 11:59:32 PM	0.00000	0.00000	0.00000	0.00000	0.00000	0.00000	0.00000	0.00000	0.00000	0.00000	0.00000	0.00000	0.00000	0.00000	0.00000	0.00000	0.00000	
1121	8	4	  0d 17:52:32.2599983215332	  0d 00:11:0.0599999986588955	0.04398	0.16859	0.24002	3.76524	D	1	03/10/2012 12:00:32 AM	0.00000	0.00000	0.00000	0.00000	0.00000	0.00000	0.00000	0.00000	0.00000	0.00000	0.00000	0.00000	0.00000	0.00000	0.00000	0.00000	0.00000	
1122	8	4	  0d 17:53:32.2599983215332	  0d 00:12:0.0599999986588955	0.04798	0.18363	0.24010	3.75502	D	1	03/10/2012 12:01:32 AM	0.00000	0.00000	0.00000	0.00000	0.00000	0.00000	0.00000	0.00000	0.00000	0.00000	0.00000	0.00000	0.00000	0.00000	0.00000	0.00000	0.00000	
1123	8	4	  0d 17:54:32.2599983215332	  0d 00:13:0.0599999986588955	0.05198	0.19863	0.24002	3.74502	D	1	03/10/2012 12:02:32 AM	0.00000	0.00000	0.00000	0.00000	0.00000	0.00000	0.00000	0.00000	0.00000	0.00000	0.00000	0.00000	0.00000	0.00000	0.00000	0.00000	0.00000	
1124	8	4	  0d 17:55:32.2599983215332	  0d 00:14:0.0599999986588955	0.05598	0.21359	0.24010	3.73526	D	1	03/10/2012 12:03:32 AM	0.00000	0.00000	0.00000	0.00000	0.00000	0.00000	0.00000	0.00000	0.00000	0.00000	0.00000	0.00000	0.00000	0.00000	0.00000	0.00000	0.00000	
1125	8	4	  0d 17:56:32.2599983215332	  0d 00:15:0.0599999986588955	0.05998	0.22851	0.23987	3.72580	D	1	03/10/2012 12:04:32 AM	0.00000	0.00000	0.00000	0.00000	0.00000	0.00000	0.00000	0.00000	0.00000	0.00000	0.00000	0.00000	0.00000	0.00000	0.00000	0.00000	0.00000	
1126	8	4	  0d 17:57:32.2599983215332	  0d 00:16:0.0599999986588955	0.06398	0.24339	0.24010	3.71588	D	1	03/10/2012 12:05:32 AM	0.00000	0.00000	0.00000	0.00000	0.00000	0.00000	0.00000	0.00000	0.00000	0.00000	0.00000	0.00000	0.00000	0.00000	0.00000	0.00000	0.00000	
1127	8	4	  0d 17:58:32.2599983215332	  0d 00:17:0.0599999986588955	0.06798	0.25824	0.23995	3.70642	D	1	03/10/2012 12:06:32 AM	0.00000	0.00000	0.00000	0.00000	0.00000	0.00000	0.00000	0.00000	0.00000	0.00000	0.00000	0.00000	0.00000	0.00000	0.00000	0.00000	0.00000	
1128	8	4	  0d 17:59:32.2599983215332	  0d 00:18:0.0599999986588955	0.07198	0.27304	0.24002	3.69688	D	1	03/10/2012 12:07:32 AM	0.00000	0.00000	0.00000	0.00000	0.00000	0.00000	0.00000	0.00000	0.00000	0.00000	0.00000	0.00000	0.00000	0.00000	0.00000	0.00000	0.00000	
1129	8	4	  0d 18:00:32.2599983215332	  0d 00:19:0.0599999986588955	0.07598	0.28781	0.24010	3.68727	D	1	03/10/2012 12:08:32 AM	0.00000	0.00000	0.00000	0.00000	0.00000	0.00000	0.00000	0.00000	0.00000	0.00000	0.00000	0.00000	0.00000	0.00000	0.00000	0.00000	0.00000	
1130	8	4	  0d 18:01:32.2599983215332	  0d 00:20:0.0599999986588955	0.07998	0.30254	0.24010	3.67803	D	1	03/10/2012 12:09:32 AM	0.00000	0.00000	0.00000	0.00000	0.00000	0.00000	0.00000	0.00000	0.00000	0.00000	0.00000	0.00000	0.00000	0.00000	0.00000	0.00000	0.00000	
1131	8	4	  0d 18:02:32.2599983215332	  0d 00:21:0.0599999986588955	0.08398	0.31723	0.24018	3.66888	D	1	03/10/2012 12:10:32 AM	0.00000	0.00000	0.00000	0.00000	0.00000	0.00000	0.00000	0.00000	0.00000	0.00000	0.00000	0.00000	0.00000	0.00000	0.00000	0.00000	0.00000	
1132	8	4	  0d 18:03:32.2599983215332	  0d 00:22:0.0599999986588955	0.08798	0.33189	0.23995	3.66011	D	1	03/10/2012 12:11:32 AM	0.00000	0.00000	0.00000	0.00000	0.00000	0.00000	0.00000	0.00000	0.00000	0.00000	0.00000	0.00000	0.00000	0.00000	0.00000	0.00000	0.00000	
1133	8	4	  0d 18:04:32.2599983215332	  0d 00:23:0.0599999986588955	0.09198	0.34651	0.24010	3.65110	D	1	03/10/2012 12:12:32 AM	0.00000	0.00000	0.00000	0.00000	0.00000	0.00000	0.00000	0.00000	0.00000	0.00000	0.00000	0.00000	0.00000	0.00000	0.00000	0.00000	0.00000	
1134	8	4	  0d 18:05:32.2599983215332	  0d 00:24:0.0599999986588955	0.09598	0.36110	0.23995	3.64240	D	1	03/10/2012 12:13:32 AM	0.00000	0.00000	0.00000	0.00000	0.00000	0.00000	0.00000	0.00000	0.00000	0.00000	0.00000	0.00000	0.00000	0.00000	0.00000	0.00000	0.00000	
1135	8	4	  0d 18:06:32.2599983215332	  0d 00:25:0.0599999986588955	0.09998	0.37565	0.24002	3.63386	D	1	03/10/2012 12:14:32 AM	0.00000	0.00000	0.00000	0.00000	0.00000	0.00000	0.00000	0.00000	0.00000	0.00000	0.00000	0.00000	0.00000	0.00000	0.00000	0.00000	0.00000	
1136	8	4	  0d 18:07:32.2599983215332	  0d 00:26:0.0599999986588955	0.10398	0.39017	0.24002	3.62539	D	1	03/10/2012 12:15:32 AM	0.00000	0.00000	0.00000	0.00000	0.00000	0.00000	0.00000	0.00000	0.00000	0.00000	0.00000	0.00000	0.00000	0.00000	0.00000	0.00000	0.00000	
1137	8	4	  0d 18:08:32.2599983215332	  0d 00:27:0.0599999986588955	0.10798	0.40466	0.23995	3.61692	D	1	03/10/2012 12:16:32 AM	0.00000	0.00000	0.00000	0.00000	0.00000	0.00000	0.00000	0.00000	0.00000	0.00000	0.00000	0.00000	0.00000	0.00000	0.00000	0.00000	0.00000	
1138	8	4	  0d 18:09:32.2599983215332	  0d 00:28:0.0599999986588955	0.11198	0.41911	0.23995	3.60838	D	1	03/10/2012 12:17:32 AM	0.00000	0.00000	0.00000	0.00000	0.00000	0.00000	0.00000	0.00000	0.00000	0.00000	0.00000	0.00000	0.00000	0.00000	0.00000	0.00000	0.00000	
1139	8	4	  0d 18:10:32.2599983215332	  0d 00:29:0.0599999986588955	0.11598	0.43352	0.23987	3.60044	D	1	03/10/2012 12:18:32 AM	0.00000	0.00000	0.00000	0.00000	0.00000	0.00000	0.00000	0.00000	0.00000	0.00000	0.00000	0.00000	0.00000	0.00000	0.00000	0.00000	0.00000	
1140	8	4	  0d 18:11:32.2599983215332	  0d 00:30:0.0599999986588955	0.11998	0.44791	0.23987	3.59258	D	1	03/10/2012 12:19:32 AM	0.00000	0.00000	0.00000	0.00000	0.00000	0.00000	0.00000	0.00000	0.00000	0.00000	0.00000	0.00000	0.00000	0.00000	0.00000	0.00000	0.00000	
1141	8	4	  0d 18:12:32.2599983215332	  0d 00:31:0.0599999986588955	0.12398	0.46226	0.24002	3.58495	D	1	03/10/2012 12:20:32 AM	0.00000	0.00000	0.00000	0.00000	0.00000	0.00000	0.00000	0.00000	0.00000	0.00000	0.00000	0.00000	0.00000	0.00000	0.00000	0.00000	0.00000	
1142	8	4	  0d 18:13:32.2599983215332	  0d 00:32:0.0599999986588955	0.12798	0.47659	0.24002	3.57733	D	1	03/10/2012 12:21:32 AM	0.00000	0.00000	0.00000	0.00000	0.00000	0.00000	0.00000	0.00000	0.00000	0.00000	0.00000	0.00000	0.00000	0.00000	0.00000	0.00000	0.00000	
1143	8	4	  0d 18:14:32.2599983215332	  0d 00:33:0.0599999986588955	0.13198	0.49088	0.24010	3.57000	D	1	03/10/2012 12:22:32 AM	0.00000	0.00000	0.00000	0.00000	0.00000	0.00000	0.00000	0.00000	0.00000	0.00000	0.00000	0.00000	0.00000	0.00000	0.00000	0.00000	0.00000	
1144	8	4	  0d 18:15:32.2599983215332	  0d 00:34:0.0599999986588955	0.13598	0.50515	0.24002	3.56275	D	1	03/10/2012 12:23:32 AM	0.00000	0.00000	0.00000	0.00000	0.00000	0.00000	0.00000	0.00000	0.00000	0.00000	0.00000	0.00000	0.00000	0.00000	0.00000	0.00000	0.00000	
1145	8	4	  0d 18:16:32.2599983215332	  0d 00:35:0.0599999986588955	0.13998	0.51939	0.23987	3.55573	D	1	03/10/2012 12:24:32 AM	0.00000	0.00000	0.00000	0.00000	0.00000	0.00000	0.00000	0.00000	0.00000	0.00000	0.00000	0.00000	0.00000	0.00000	0.00000	0.00000	0.00000	
1146	8	4	  0d 18:17:32.2599983215332	  0d 00:36:0.0599999986588955	0.14398	0.53359	0.23995	3.54887	D	1	03/10/2012 12:25:32 AM	0.00000	0.00000	0.00000	0.00000	0.00000	0.00000	0.00000	0.00000	0.00000	0.00000	0.00000	0.00000	0.00000	0.00000	0.00000	0.00000	0.00000	
1147	8	4	  0d 18:18:32.2599983215332	  0d 00:37:0.0599999986588955	0.14798	0.54778	0.24002	3.54192	D	1	03/10/2012 12:26:32 AM	0.00000	0.00000	0.00000	0.00000	0.00000	0.00000	0.00000	0.00000	0.00000	0.00000	0.00000	0.00000	0.00000	0.00000	0.00000	0.00000	0.00000	
1148	8	4	  0d 18:19:32.2599983215332	  0d 00:38:0.0599999986588955	0.15198	0.56193	0.23995	3.53559	D	1	03/10/2012 12:27:32 AM	0.00000	0.00000	0.00000	0.00000	0.00000	0.00000	0.00000	0.00000	0.00000	0.00000	0.00000	0.00000	0.00000	0.00000	0.00000	0.00000	0.00000	
1149	8	4	  0d 18:20:32.2599983215332	  0d 00:39:0.0599999986588955	0.15598	0.57606	0.24002	3.52926	D	1	03/10/2012 12:28:32 AM	0.00000	0.00000	0.00000	0.00000	0.00000	0.00000	0.00000	0.00000	0.00000	0.00000	0.00000	0.00000	0.00000	0.00000	0.00000	0.00000	0.00000	
1150	8	4	  0d 18:21:32.2599983215332	  0d 00:40:0.0599999986588955	0.15998	0.59016	0.23987	3.52346	D	1	03/10/2012 12:29:32 AM	0.00000	0.00000	0.00000	0.00000	0.00000	0.00000	0.00000	0.00000	0.00000	0.00000	0.00000	0.00000	0.00000	0.00000	0.00000	0.00000	0.00000	
1151	8	4	  0d 18:22:32.2599983215332	  0d 00:41:0.0599999986588955	0.16398	0.60425	0.23987	3.51774	D	1	03/10/2012 12:30:32 AM	0.00000	0.00000	0.00000	0.00000	0.00000	0.00000	0.00000	0.00000	0.00000	0.00000	0.00000	0.00000	0.00000	0.00000	0.00000	0.00000	0.00000	
1152	8	4	  0d 18:23:32.2599983215332	  0d 00:42:0.0599999986588955	0.16798	0.61831	0.23995	3.51217	D	1	03/10/2012 12:31:32 AM	0.00000	0.00000	0.00000	0.00000	0.00000	0.00000	0.00000	0.00000	0.00000	0.00000	0.00000	0.00000	0.00000	0.00000	0.00000	0.00000	0.00000	
1153	8	4	  0d 18:24:32.2599983215332	  0d 00:43:0.0599999986588955	0.17198	0.63234	0.24002	3.50660	D	1	03/10/2012 12:32:32 AM	0.00000	0.00000	0.00000	0.00000	0.00000	0.00000	0.00000	0.00000	0.00000	0.00000	0.00000	0.00000	0.00000	0.00000	0.00000	0.00000	0.00000	
1154	8	4	  0d 18:25:32.2599983215332	  0d 00:44:0.0599999986588955	0.17598	0.64636	0.24002	3.50156	D	1	03/10/2012 12:33:32 AM	0.00000	0.00000	0.00000	0.00000	0.00000	0.00000	0.00000	0.00000	0.00000	0.00000	0.00000	0.00000	0.00000	0.00000	0.00000	0.00000	0.00000	
1155	8	4	  0d 18:26:32.2599983215332	  0d 00:45:0.0599999986588955	0.17998	0.66035	0.24018	3.49630	D	1	03/10/2012 12:34:32 AM	0.00000	0.00000	0.00000	0.00000	0.00000	0.00000	0.00000	0.00000	0.00000	0.00000	0.00000	0.00000	0.00000	0.00000	0.00000	0.00000	0.00000	
1156	8	4	  0d 18:27:32.2599983215332	  0d 00:46:0.0599999986588955	0.18398	0.67433	0.24002	3.49157	D	1	03/10/2012 12:35:32 AM	0.00000	0.00000	0.00000	0.00000	0.00000	0.00000	0.00000	0.00000	0.00000	0.00000	0.00000	0.00000	0.00000	0.00000	0.00000	0.00000	0.00000	
1157	8	4	  0d 18:28:32.2599983215332	  0d 00:47:0.0599999986588955	0.18798	0.68829	0.23995	3.48638	D	1	03/10/2012 12:36:32 AM	0.00000	0.00000	0.00000	0.00000	0.00000	0.00000	0.00000	0.00000	0.00000	0.00000	0.00000	0.00000	0.00000	0.00000	0.00000	0.00000	0.00000	
1158	8	4	  0d 18:29:32.2599983215332	  0d 00:48:0.0599999986588955	0.19198	0.70222	0.23995	3.48165	D	1	03/10/2012 12:37:32 AM	0.00000	0.00000	0.00000	0.00000	0.00000	0.00000	0.00000	0.00000	0.00000	0.00000	0.00000	0.00000	0.00000	0.00000	0.00000	0.00000	0.00000	
1159	8	4	  0d 18:30:32.2599983215332	  0d 00:49:0.0599999986588955	0.19597	0.71614	0.23995	3.47692	D	1	03/10/2012 12:38:32 AM	0.00000	0.00000	0.00000	0.00000	0.00000	0.00000	0.00000	0.00000	0.00000	0.00000	0.00000	0.00000	0.00000	0.00000	0.00000	0.00000	0.00000	
1160	8	4	  0d 18:31:32.2599983215332	  0d 00:50:0.0599999986588955	0.19997	0.73004	0.24002	3.47250	D	1	03/10/2012 12:39:32 AM	0.00000	0.00000	0.00000	0.00000	0.00000	0.00000	0.00000	0.00000	0.00000	0.00000	0.00000	0.00000	0.00000	0.00000	0.00000	0.00000	0.00000	
1161	8	4	  0d 18:32:32.2599983215332	  0d 00:51:0.0599999986588955	0.20397	0.74392	0.23995	3.46799	D	1	03/10/2012 12:40:32 AM	0.00000	0.00000	0.00000	0.00000	0.00000	0.00000	0.00000	0.00000	0.00000	0.00000	0.00000	0.00000	0.00000	0.00000	0.00000	0.00000	0.00000	
1162	8	4	  0d 18:33:32.2599983215332	  0d 00:52:0.0599999986588955	0.20797	0.75778	0.24002	3.46403	D	1	03/10/2012 12:41:32 AM	0.00000	0.00000	0.00000	0.00000	0.00000	0.00000	0.00000	0.00000	0.00000	0.00000	0.00000	0.00000	0.00000	0.00000	0.00000	0.00000	0.00000	
1163	8	4	  0d 18:34:32.2599983215332	  0d 00:53:0.0599999986588955	0.21197	0.77163	0.23987	3.46006	D	1	03/10/2012 12:42:32 AM	0.00000	0.00000	0.00000	0.00000	0.00000	0.00000	0.00000	0.00000	0.00000	0.00000	0.00000	0.00000	0.00000	0.00000	0.00000	0.00000	0.00000	
1164	8	4	  0d 18:35:32.2599983215332	  0d 00:54:0.0599999986588955	0.21597	0.78546	0.24002	3.45617	D	1	03/10/2012 12:43:32 AM	0.00000	0.00000	0.00000	0.00000	0.00000	0.00000	0.00000	0.00000	0.00000	0.00000	0.00000	0.00000	0.00000	0.00000	0.00000	0.00000	0.00000	
1165	8	4	  0d 18:36:32.2599983215332	  0d 00:55:0.0599999986588955	0.21997	0.79928	0.24002	3.45205	D	1	03/10/2012 12:44:32 AM	0.00000	0.00000	0.00000	0.00000	0.00000	0.00000	0.00000	0.00000	0.00000	0.00000	0.00000	0.00000	0.00000	0.00000	0.00000	0.00000	0.00000	
1166	8	4	  0d 18:37:32.2599983215332	  0d 00:56:0.0599999986588955	0.22397	0.81308	0.24018	3.44839	D	1	03/10/2012 12:45:32 AM	0.00000	0.00000	0.00000	0.00000	0.00000	0.00000	0.00000	0.00000	0.00000	0.00000	0.00000	0.00000	0.00000	0.00000	0.00000	0.00000	0.00000	
1167	8	4	  0d 18:38:32.2599983215332	  0d 00:57:0.0599999986588955	0.22797	0.82687	0.23995	3.44465	D	1	03/10/2012 12:46:32 AM	0.00000	0.00000	0.00000	0.00000	0.00000	0.00000	0.00000	0.00000	0.00000	0.00000	0.00000	0.00000	0.00000	0.00000	0.00000	0.00000	0.00000	
1168	8	4	  0d 18:39:32.2599983215332	  0d 00:58:0.0599999986588955	0.23197	0.84064	0.24002	3.44083	D	1	03/10/2012 12:47:32 AM	0.00000	0.00000	0.00000	0.00000	0.00000	0.00000	0.00000	0.00000	0.00000	0.00000	0.00000	0.00000	0.00000	0.00000	0.00000	0.00000	0.00000	
1169	8	4	  0d 18:40:32.2599983215332	  0d 00:59:0.0599999986588955	0.23597	0.85440	0.23987	3.43771	D	1	03/10/2012 12:48:32 AM	0.00000	0.00000	0.00000	0.00000	0.00000	0.00000	0.00000	0.00000	0.00000	0.00000	0.00000	0.00000	0.00000	0.00000	0.00000	0.00000	0.00000	
1170	8	4	  0d 18:41:32.2599983215332	  0d 01:00:0.0599999986588955	0.23997	0.86814	0.24010	3.43389	D	1	03/10/2012 12:49:32 AM	0.00000	0.00000	0.00000	0.00000	0.00000	0.00000	0.00000	0.00000	0.00000	0.00000	0.00000	0.00000	0.00000	0.00000	0.00000	0.00000	0.00000	
1171	8	4	  0d 18:42:32.2599983215332	  0d 01:01:0.0599999986588955	0.24397	0.88187	0.24002	3.43053	D	1	03/10/2012 12:50:32 AM	0.00000	0.00000	0.00000	0.00000	0.00000	0.00000	0.00000	0.00000	0.00000	0.00000	0.00000	0.00000	0.00000	0.00000	0.00000	0.00000	0.00000	
1172	8	4	  0d 18:43:32.2599983215332	  0d 01:02:0.0599999986588955	0.24797	0.89558	0.24018	3.42664	D	1	03/10/2012 12:51:32 AM	0.00000	0.00000	0.00000	0.00000	0.00000	0.00000	0.00000	0.00000	0.00000	0.00000	0.00000	0.00000	0.00000	0.00000	0.00000	0.00000	0.00000	
1173	8	4	  0d 18:44:32.2599983215332	  0d 01:03:0.0599999986588955	0.25197	0.90928	0.24010	3.42260	D	1	03/10/2012 12:52:32 AM	0.00000	0.00000	0.00000	0.00000	0.00000	0.00000	0.00000	0.00000	0.00000	0.00000	0.00000	0.00000	0.00000	0.00000	0.00000	0.00000	0.00000	
1174	8	4	  0d 18:45:32.2599983215332	  0d 01:04:0.0599999986588955	0.25597	0.92296	0.23995	3.41863	D	1	03/10/2012 12:53:32 AM	0.00000	0.00000	0.00000	0.00000	0.00000	0.00000	0.00000	0.00000	0.00000	0.00000	0.00000	0.00000	0.00000	0.00000	0.00000	0.00000	0.00000	
1175	8	4	  0d 18:46:32.2599983215332	  0d 01:05:0.0599999986588955	0.25997	0.93663	0.23987	3.41497	D	1	03/10/2012 12:54:32 AM	0.00000	0.00000	0.00000	0.00000	0.00000	0.00000	0.00000	0.00000	0.00000	0.00000	0.00000	0.00000	0.00000	0.00000	0.00000	0.00000	0.00000	
1176	8	4	  0d 18:47:32.2599983215332	  0d 01:06:0.0599999986588955	0.26397	0.95028	0.24002	3.41138	D	1	03/10/2012 12:55:32 AM	0.00000	0.00000	0.00000	0.00000	0.00000	0.00000	0.00000	0.00000	0.00000	0.00000	0.00000	0.00000	0.00000	0.00000	0.00000	0.00000	0.00000	
1177	8	4	  0d 18:48:32.2599983215332	  0d 01:07:0.0599999986588955	0.26797	0.96392	0.24010	3.40757	D	1	03/10/2012 12:56:32 AM	0.00000	0.00000	0.00000	0.00000	0.00000	0.00000	0.00000	0.00000	0.00000	0.00000	0.00000	0.00000	0.00000	0.00000	0.00000	0.00000	0.00000	
1178	8	4	  0d 18:49:32.2599983215332	  0d 01:08:0.0599999986588955	0.27197	0.97754	0.23995	3.40421	D	1	03/10/2012 12:57:32 AM	0.00000	0.00000	0.00000	0.00000	0.00000	0.00000	0.00000	0.00000	0.00000	0.00000	0.00000	0.00000	0.00000	0.00000	0.00000	0.00000	0.00000	
1179	8	4	  0d 18:50:32.2599983215332	  0d 01:09:0.0599999986588955	0.27597	0.99115	0.23995	3.40078	D	1	03/10/2012 12:58:32 AM	0.00000	0.00000	0.00000	0.00000	0.00000	0.00000	0.00000	0.00000	0.00000	0.00000	0.00000	0.00000	0.00000	0.00000	0.00000	0.00000	0.00000	
1180	8	4	  0d 18:51:32.2599983215332	  0d 01:10:0.0599999986588955	0.27997	1.00475	0.23995	3.39727	D	1	03/10/2012 12:59:32 AM	0.00000	0.00000	0.00000	0.00000	0.00000	0.00000	0.00000	0.00000	0.00000	0.00000	0.00000	0.00000	0.00000	0.00000	0.00000	0.00000	0.00000	
1181	8	4	  0d 18:52:32.2599983215332	  0d 01:11:0.0599999986588955	0.28397	1.01833	0.24002	3.39376	D	1	03/10/2012 1:00:32 AM	0.00000	0.00000	0.00000	0.00000	0.00000	0.00000	0.00000	0.00000	0.00000	0.00000	0.00000	0.00000	0.00000	0.00000	0.00000	0.00000	0.00000	
1182	8	4	  0d 18:53:32.2599983215332	  0d 01:12:0.0599999986588955	0.28797	1.03190	0.23987	3.39033	D	1	03/10/2012 1:01:32 AM	0.00000	0.00000	0.00000	0.00000	0.00000	0.00000	0.00000	0.00000	0.00000	0.00000	0.00000	0.00000	0.00000	0.00000	0.00000	0.00000	0.00000	
1183	8	4	  0d 18:54:32.2599983215332	  0d 01:13:0.0599999986588955	0.29197	1.04545	0.24002	3.38643	D	1	03/10/2012 1:02:32 AM	0.00000	0.00000	0.00000	0.00000	0.00000	0.00000	0.00000	0.00000	0.00000	0.00000	0.00000	0.00000	0.00000	0.00000	0.00000	0.00000	0.00000	
1184	8	4	  0d 18:55:32.2599983215332	  0d 01:14:0.0599999986588955	0.29597	1.05899	0.23980	3.38285	D	1	03/10/2012 1:03:32 AM	0.00000	0.00000	0.00000	0.00000	0.00000	0.00000	0.00000	0.00000	0.00000	0.00000	0.00000	0.00000	0.00000	0.00000	0.00000	0.00000	0.00000	
1185	8	4	  0d 18:56:32.2599983215332	  0d 01:15:0.0599999986588955	0.29997	1.07251	0.24010	3.37888	D	1	03/10/2012 1:04:32 AM	0.00000	0.00000	0.00000	0.00000	0.00000	0.00000	0.00000	0.00000	0.00000	0.00000	0.00000	0.00000	0.00000	0.00000	0.00000	0.00000	0.00000	
1186	8	4	  0d 18:57:32.2599983215332	  0d 01:16:0.0599999986588955	0.30397	1.08602	0.23995	3.37461	D	1	03/10/2012 1:05:32 AM	0.00000	0.00000	0.00000	0.00000	0.00000	0.00000	0.00000	0.00000	0.00000	0.00000	0.00000	0.00000	0.00000	0.00000	0.00000	0.00000	0.00000	
1187	8	4	  0d 18:58:32.2599983215332	  0d 01:17:0.0599999986588955	0.30797	1.09951	0.23987	3.37049	D	1	03/10/2012 1:06:32 AM	0.00000	0.00000	0.00000	0.00000	0.00000	0.00000	0.00000	0.00000	0.00000	0.00000	0.00000	0.00000	0.00000	0.00000	0.00000	0.00000	0.00000	
1188	8	4	  0d 18:59:32.2599983215332	  0d 01:18:0.0599999986588955	0.31197	1.11298	0.23995	3.36614	D	1	03/10/2012 1:07:32 AM	0.00000	0.00000	0.00000	0.00000	0.00000	0.00000	0.00000	0.00000	0.00000	0.00000	0.00000	0.00000	0.00000	0.00000	0.00000	0.00000	0.00000	
1189	8	4	  0d 19:00:32.2599983215332	  0d 01:19:0.0599999986588955	0.31597	1.12644	0.24010	3.36194	D	1	03/10/2012 1:08:32 AM	0.00000	0.00000	0.00000	0.00000	0.00000	0.00000	0.00000	0.00000	0.00000	0.00000	0.00000	0.00000	0.00000	0.00000	0.00000	0.00000	0.00000	
1190	8	4	  0d 19:01:32.2599983215332	  0d 01:20:0.0599999986588955	0.31997	1.13988	0.24010	3.35721	D	1	03/10/2012 1:09:32 AM	0.00000	0.00000	0.00000	0.00000	0.00000	0.00000	0.00000	0.00000	0.00000	0.00000	0.00000	0.00000	0.00000	0.00000	0.00000	0.00000	0.00000	
1191	8	4	  0d 19:02:32.2599983215332	  0d 01:21:0.0599999986588955	0.32397	1.15330	0.23995	3.35309	D	1	03/10/2012 1:10:32 AM	0.00000	0.00000	0.00000	0.00000	0.00000	0.00000	0.00000	0.00000	0.00000	0.00000	0.00000	0.00000	0.00000	0.00000	0.00000	0.00000	0.00000	
1192	8	4	  0d 19:03:32.2599983215332	  0d 01:22:0.0599999986588955	0.32797	1.16670	0.24010	3.34859	D	1	03/10/2012 1:11:32 AM	0.00000	0.00000	0.00000	0.00000	0.00000	0.00000	0.00000	0.00000	0.00000	0.00000	0.00000	0.00000	0.00000	0.00000	0.00000	0.00000	0.00000	
1193	8	4	  0d 19:04:32.2599983215332	  0d 01:23:0.0599999986588955	0.33197	1.18009	0.23995	3.34363	D	1	03/10/2012 1:12:32 AM	0.00000	0.00000	0.00000	0.00000	0.00000	0.00000	0.00000	0.00000	0.00000	0.00000	0.00000	0.00000	0.00000	0.00000	0.00000	0.00000	0.00000	
1194	8	4	  0d 19:05:32.2599983215332	  0d 01:24:0.0599999986588955	0.33597	1.19345	0.24002	3.33845	D	1	03/10/2012 1:13:32 AM	0.00000	0.00000	0.00000	0.00000	0.00000	0.00000	0.00000	0.00000	0.00000	0.00000	0.00000	0.00000	0.00000	0.00000	0.00000	0.00000	0.00000	
1195	8	4	  0d 19:06:32.2599983215332	  0d 01:25:0.0599999986588955	0.33997	1.20679	0.23987	3.33288	D	1	03/10/2012 1:14:32 AM	0.00000	0.00000	0.00000	0.00000	0.00000	0.00000	0.00000	0.00000	0.00000	0.00000	0.00000	0.00000	0.00000	0.00000	0.00000	0.00000	0.00000	
1196	8	4	  0d 19:07:32.2599983215332	  0d 01:26:0.0599999986588955	0.34397	1.22011	0.24010	3.32708	D	1	03/10/2012 1:15:32 AM	0.00000	0.00000	0.00000	0.00000	0.00000	0.00000	0.00000	0.00000	0.00000	0.00000	0.00000	0.00000	0.00000	0.00000	0.00000	0.00000	0.00000	
1197	8	4	  0d 19:08:32.2599983215332	  0d 01:27:0.0599999986588955	0.34797	1.23341	0.24002	3.32090	D	1	03/10/2012 1:16:32 AM	0.00000	0.00000	0.00000	0.00000	0.00000	0.00000	0.00000	0.00000	0.00000	0.00000	0.00000	0.00000	0.00000	0.00000	0.00000	0.00000	0.00000	
1198	8	4	  0d 19:09:32.2599983215332	  0d 01:28:0.0599999986588955	0.35197	1.24668	0.23987	3.31441	D	1	03/10/2012 1:17:32 AM	0.00000	0.00000	0.00000	0.00000	0.00000	0.00000	0.00000	0.00000	0.00000	0.00000	0.00000	0.00000	0.00000	0.00000	0.00000	0.00000	0.00000	
1199	8	4	  0d 19:10:32.2599983215332	  0d 01:29:0.0599999986588955	0.35597	1.25992	0.24010	3.30785	D	1	03/10/2012 1:18:32 AM	0.00000	0.00000	0.00000	0.00000	0.00000	0.00000	0.00000	0.00000	0.00000	0.00000	0.00000	0.00000	0.00000	0.00000	0.00000	0.00000	0.00000	
1200	8	4	  0d 19:11:32.2599983215332	  0d 01:30:0.0599999986588955	0.35997	1.27314	0.24002	3.30053	D	1	03/10/2012 1:19:32 AM	0.00000	0.00000	0.00000	0.00000	0.00000	0.00000	0.00000	0.00000	0.00000	0.00000	0.00000	0.00000	0.00000	0.00000	0.00000	0.00000	0.00000	
1201	8	4	  0d 19:12:32.2599983215332	  0d 01:31:0.0599999986588955	0.36397	1.28633	0.24025	3.29290	D	1	03/10/2012 1:20:32 AM	0.00000	0.00000	0.00000	0.00000	0.00000	0.00000	0.00000	0.00000	0.00000	0.00000	0.00000	0.00000	0.00000	0.00000	0.00000	0.00000	0.00000	
1202	8	4	  0d 19:13:32.2599983215332	  0d 01:32:0.0599999986588955	0.36797	1.29948	0.23995	3.28435	D	1	03/10/2012 1:21:32 AM	0.00000	0.00000	0.00000	0.00000	0.00000	0.00000	0.00000	0.00000	0.00000	0.00000	0.00000	0.00000	0.00000	0.00000	0.00000	0.00000	0.00000	
1203	8	4	  0d 19:14:32.2599983215332	  0d 01:33:0.0599999986588955	0.37197	1.31260	0.24002	3.27504	D	1	03/10/2012 1:22:32 AM	0.00000	0.00000	0.00000	0.00000	0.00000	0.00000	0.00000	0.00000	0.00000	0.00000	0.00000	0.00000	0.00000	0.00000	0.00000	0.00000	0.00000	
1204	8	4	  0d 19:15:32.2599983215332	  0d 01:34:0.0599999986588955	0.37597	1.32568	0.23995	3.26429	D	1	03/10/2012 1:23:32 AM	0.00000	0.00000	0.00000	0.00000	0.00000	0.00000	0.00000	0.00000	0.00000	0.00000	0.00000	0.00000	0.00000	0.00000	0.00000	0.00000	0.00000	
1205	8	4	  0d 19:16:32.2599983215332	  0d 01:35:0.0599999986588955	0.37997	1.33871	0.24002	3.25277	D	1	03/10/2012 1:24:32 AM	0.00000	0.00000	0.00000	0.00000	0.00000	0.00000	0.00000	0.00000	0.00000	0.00000	0.00000	0.00000	0.00000	0.00000	0.00000	0.00000	0.00000	
1206	8	4	  0d 19:17:32.2599983215332	  0d 01:36:0.0599999986588955	0.38397	1.35170	0.24002	3.23949	D	1	03/10/2012 1:25:32 AM	0.00000	0.00000	0.00000	0.00000	0.00000	0.00000	0.00000	0.00000	0.00000	0.00000	0.00000	0.00000	0.00000	0.00000	0.00000	0.00000	0.00000	
1207	8	4	  0d 19:18:32.2599983215332	  0d 01:37:0.0599999986588955	0.38797	1.36463	0.23995	3.22469	D	1	03/10/2012 1:26:32 AM	0.00000	0.00000	0.00000	0.00000	0.00000	0.00000	0.00000	0.00000	0.00000	0.00000	0.00000	0.00000	0.00000	0.00000	0.00000	0.00000	0.00000	
1208	8	4	  0d 19:19:32.2599983215332	  0d 01:38:0.0599999986588955	0.39197	1.37749	0.24002	3.20684	D	1	03/10/2012 1:27:32 AM	0.00000	0.00000	0.00000	0.00000	0.00000	0.00000	0.00000	0.00000	0.00000	0.00000	0.00000	0.00000	0.00000	0.00000	0.00000	0.00000	0.00000	
1209	8	4	  0d 19:20:32.2599983215332	  0d 01:39:0.0599999986588955	0.39597	1.39028	0.23987	3.18524	D	1	03/10/2012 1:28:32 AM	0.00000	0.00000	0.00000	0.00000	0.00000	0.00000	0.00000	0.00000	0.00000	0.00000	0.00000	0.00000	0.00000	0.00000	0.00000	0.00000	0.00000	
1210	8	4	  0d 19:21:32.2599983215332	  0d 01:40:0.0599999986588955	0.39997	1.40297	0.23980	3.15816	D	1	03/10/2012 1:29:32 AM	0.00000	0.00000	0.00000	0.00000	0.00000	0.00000	0.00000	0.00000	0.00000	0.00000	0.00000	0.00000	0.00000	0.00000	0.00000	0.00000	0.00000	
1211	8	4	  0d 19:22:32.2599983215332	  0d 01:41:0.0599999986588955	0.40397	1.41553	0.23995	3.12261	D	1	03/10/2012 1:30:32 AM	0.00000	0.00000	0.00000	0.00000	0.00000	0.00000	0.00000	0.00000	0.00000	0.00000	0.00000	0.00000	0.00000	0.00000	0.00000	0.00000	0.00000	
1212	8	4	  0d 19:23:32.2599983215332	  0d 01:42:0.0599999986588955	0.40797	1.42793	0.24010	3.07279	D	1	03/10/2012 1:31:32 AM	0.00000	0.00000	0.00000	0.00000	0.00000	0.00000	0.00000	0.00000	0.00000	0.00000	0.00000	0.00000	0.00000	0.00000	0.00000	0.00000	0.00000	
1213	8	4	  0d 19:24:32.2599983215332	  0d 01:43:0.0599999986588955	0.41197	1.44009	0.23995	3.00183	D	1	03/10/2012 1:32:32 AM	0.00000	0.00000	0.00000	0.00000	0.00000	0.00000	0.00000	0.00000	0.00000	0.00000	0.00000	0.00000	0.00000	0.00000	0.00000	0.00000	0.00000	
1214	8	4	  0d 19:24:33.4199981689453	  0d 01:43:1.22000002861023	0.41205	1.44032	0.24002	3.00000	D	133	03/10/2012 1:32:34 AM	0.00000	0.00000	0.00000	0.00000	0.00000	0.00000	0.00000	0.00000	0.00000	0.00000	0.00000	0.00000	0.00000	0.00000	0.00000	0.00000	0.00000	
1215	8	5	  0d 19:24:33.4300003051758	  0d 00:00:0.00999999977648258	0.00000	0.00000	0.00000	3.12650	R	0	03/10/2012 1:32:34 AM	0.00000	0.00000	0.00000	0.00000	0.00000	0.00000	0.00000	0.00000	0.00000	0.00000	0.00000	0.00000	0.00000	0.00000	0.00000	0.00000	0.00000	
1216	8	5	  0d 19:25:33.4300003051758	  0d 00:01:0.00999999977648258	0.00000	0.00000	0.00000	3.36927	R	1	03/10/2012 1:33:34 AM	0.00000	0.00000	0.00000	0.00000	0.00000	0.00000	0.00000	0.00000	0.00000	0.00000	0.00000	0.00000	0.00000	0.00000	0.00000	0.00000	0.00000	
1217	8	5	  0d 19:26:33.4300003051758	  0d 00:02:0.00999999977648258	0.00000	0.00000	0.00000	3.39651	R	1	03/10/2012 1:34:34 AM	0.00000	0.00000	0.00000	0.00000	0.00000	0.00000	0.00000	0.00000	0.00000	0.00000	0.00000	0.00000	0.00000	0.00000	0.00000	0.00000	0.00000	
1218	8	5	  0d 19:27:33.4300003051758	  0d 00:03:0.00999999977648258	0.00000	0.00000	0.00000	3.41077	R	1	03/10/2012 1:35:34 AM	0.00000	0.00000	0.00000	0.00000	0.00000	0.00000	0.00000	0.00000	0.00000	0.00000	0.00000	0.00000	0.00000	0.00000	0.00000	0.00000	0.00000	
1219	8	5	  0d 19:28:33.4300003051758	  0d 00:04:0.00999999977648258	0.00000	0.00000	0.00000	3.42000	R	1	03/10/2012 1:36:34 AM	0.00000	0.00000	0.00000	0.00000	0.00000	0.00000	0.00000	0.00000	0.00000	0.00000	0.00000	0.00000	0.00000	0.00000	0.00000	0.00000	0.00000	
1220	8	5	  0d 19:29:33.4300003051758	  0d 00:05:0.00999999977648258	0.00000	0.00000	0.00000	3.42649	R	1	03/10/2012 1:37:34 AM	0.00000	0.00000	0.00000	0.00000	0.00000	0.00000	0.00000	0.00000	0.00000	0.00000	0.00000	0.00000	0.00000	0.00000	0.00000	0.00000	0.00000	
1221	8	5	  0d 19:30:33.4300003051758	  0d 00:06:0.00999999977648258	0.00000	0.00000	0.00000	3.43130	R	1	03/10/2012 1:38:34 AM	0.00000	0.00000	0.00000	0.00000	0.00000	0.00000	0.00000	0.00000	0.00000	0.00000	0.00000	0.00000	0.00000	0.00000	0.00000	0.00000	0.00000
