Repository: ziggle/ChargerBatteryCyclePerformance

# Effect of Charging Algorithm on Retained Internal Charger Battery Capacity

## Introduction

I am beginning to perform testing on various battery charging algorithm to determine their effect on the loss of battery capacity with charge cycles. Because every battery has a different initial capacity, this work focuses on determining the change in normalized capacity versus cycle number under the following "treatments":

* Vendor recommend profile<br>The vendor recommends a standard constant current/constant voltage sequence.
* Fast charging<br>Customers like having the option of a fast charge to get some quick capacity when they don't have time for a full-charge.

File: Data/MB_U01_TAS5_DVendor_Profile.txt (part 14 of 96)
Filename:	MB_U01_TAS5_DVendor_Profile_Try4	Tester Channel:	20
Procedure:	MB_TAS5_DVendor_Profile.000	Description:	Z22FH Quick Test
Comment:	Vendor #1
Rec#	Cyc#	Step	TestTime	StepTime	Amp-hr	Watt-hr	Amps	Volts	State	ES	DPt Time	ACImp/Ohms	DCIR/Ohms	VAR1	VAR2	VAR3	VAR4	VAR5	VAR6	VAR7	VAR8	VAR9	VAR10	VAR11	VAR12	VAR13	VAR14	VAR15	
1979	11	7	  1d 07:42:43.5099983215332	  0d 01:03:0.0299999993294477	0.04422	0.18572	0.01575	4.19997	C	1	02/29/2012 8:28:32 AM	0.00000	0.00000	0.00000	0.00000	0.00000	0.00000	0.00000	0.00000	0.00000	0.00000	0.00000	0.00000	0.00000	0.00000	0.00000	0.00000	0.00000	
1980	11	7	  1d 07:43:43.5099983215332	  0d 01:04:0.0299999993294477	0.04448	0.18681	0.01536	4.19997	C	1	02/29/2012 8:29:32 AM	0.00000	0.00000	0.00000	0.00000	0.00000	0.00000	0.00000	0.00000	0.00000	0.00000	0.00000	0.00000	0.00000	0.00000	0.00000	0.00000	0.00000	
1981	11	7	  1d 07:44:43.5099983215332	  0d 01:05:0.0299999993294477	0.04473	0.18787	0.01500	4.19997	C	1	02/29/2012 8:30:32 AM	0.00000	0.00000	0.00000	0.00000	0.00000	0.00000	0.00000	0.00000	0.00000	0.00000	0.00000	0.00000	0.00000	0.00000	0.00000	0.00000	0.00000	
1982	11	7	  1d 07:45:43.5099983215332	  0d 01:06:0.0299999993294477	0.04498	0.18891	0.01468	4.19997	C	1	02/29/2012 8:31:32 AM	0.00000	0.00000	0.00000	0.00000	0.00000	0.00000	0.00000	0.00000	0.00000	0.00000	0.00000	0.00000	0.00000	0.00000	0.00000	0.00000	0.00000	
1983	11	7	  1d 07:46:43.5099983215332	  0d 01:07:0.0299999993294477	0.04522	0.18992	0.01428	4.20005	C	1	02/29/2012 8:32:32 AM	0.00000	0.00000	0.00000	0.00000	0.00000	0.00000	0.00000	0.00000	0.00000	0.00000	0.00000	0.00000	0.00000	0.00000	0.00000	0.00000	0.00000	
1984	11	7	  1d 07:47:43.5099983215332	  0d 01:08:0.0299999993294477	0.04546	0.19091	0.01396	4.19997	C	1	02/29/2012 8:33:32 AM	0.00000	0.00000	0.00000	0.00000	0.00000	0.00000	0.00000	0.00000	0.00000	0.00000	0.00000	0.00000	0.00000	0.00000	0.00000	0.00000	0.00000	
1985	11	7	  1d 07:48:43.5099983215332	  0d 01:09:0.0299999993294477	0.04568	0.19188	0.01362	4.19997	C	1	02/29/2012 8:34:32 AM	0.00000	0.00000	0.00000	0.00000	0.00000	0.00000	0.00000	0.00000	0.00000	0.00000	0.00000	0.00000	0.00000	0.00000	0.00000	0.00000	0.00000	
1986	11	7	  1d 07:49:43.5099983215332	  0d 01:10:0.0299999993294477	0.04591	0.19282	0.01331	4.19989	C	1	02/29/2012 8:35:32 AM	0.00000	0.00000	0.00000	0.00000	0.00000	0.00000	0.00000	0.00000	0.00000	0.00000	0.00000	0.00000	0.00000	0.00000	0.00000	0.00000	0.00000	
1987	11	7	  1d 07:50:43.5099983215332	  0d 01:11:0.0299999993294477	0.04613	0.19374	0.01301	4.19997	C	1	02/29/2012 8:36:32 AM	0.00000	0.00000	0.00000	0.00000	0.00000	0.00000	0.00000	0.00000	0.00000	0.00000	0.00000	0.00000	0.00000	0.00000	0.00000	0.00000	0.00000	
1988	11	7	  1d 07:51:43.5099983215332	  0d 01:12:0.0299999993294477	0.04634	0.19464	0.01271	4.19989	C	1	02/29/2012 8:37:32 AM	0.00000	0.00000	0.00000	0.00000	0.00000	0.00000	0.00000	0.00000	0.00000	0.00000	0.00000	0.00000	0.00000	0.00000	0.00000	0.00000	0.00000	
1989	11	7	  1d 07:52:43.5099983215332	  0d 01:13:0.0299999993294477	0.04655	0.19552	0.01241	4.19989	C	1	02/29/2012 8:38:32 AM	0.00000	0.00000	0.00000	0.00000	0.00000	0.00000	0.00000	0.00000	0.00000	0.00000	0.00000	0.00000	0.00000	0.00000	0.00000	0.00000	0.00000	
1990	11	7	  1d 07:53:43.5099983215332	  0d 01:14:0.0299999993294477	0.04676	0.19638	0.01212	4.19989	C	1	02/29/2012 8:39:32 AM	0.00000	0.00000	0.00000	0.00000	0.00000	0.00000	0.00000	0.00000	0.00000	0.00000	0.00000	0.00000	0.00000	0.00000	0.00000	0.00000	0.00000	
1991	11	7	  1d 07:54:43.5099983215332	  0d 01:15:0.0299999993294477	0.04696	0.19722	0.01186	4.19989	C	1	02/29/2012 8:40:32 AM	0.00000	0.00000	0.00000	0.00000	0.00000	0.00000	0.00000	0.00000	0.00000	0.00000	0.00000	0.00000	0.00000	0.00000	0.00000	0.00000	0.00000	
1992	11	7	  1d 07:55:43.5099983215332	  0d 01:16:0.0299999993294477	0.04715	0.19804	0.01159	4.19997	C	1	02/29/2012 8:41:32 AM	0.00000	0.00000	0.00000	0.00000	0.00000	0.00000	0.00000	0.00000	0.00000	0.00000	0.00000	0.00000	0.00000	0.00000	0.00000	0.00000	0.00000	
1993	11	7	  1d 07:56:43.5099983215332	  0d 01:17:0.0299999993294477	0.04734	0.19884	0.01133	4.19997	C	1	02/29/2012 8:42:32 AM	0.00000	0.00000	0.00000	0.00000	0.00000	0.00000	0.00000	0.00000	0.00000	0.00000	0.00000	0.00000	0.00000	0.00000	0.00000	0.00000	0.00000	
1994	11	7	  1d 07:57:43.5099983215332	  0d 01:18:0.0299999993294477	0.04753	0.19962	0.01108	4.19997	C	1	02/29/2012 8:43:32 AM	0.00000	0.00000	0.00000	0.00000	0.00000	0.00000	0.00000	0.00000	0.00000	0.00000	0.00000	0.00000	0.00000	0.00000	0.00000	0.00000	0.00000	
1995	11	7	  1d 07:58:43.5099983215332	  0d 01:19:0.0299999993294477	0.04771	0.20039	0.01080	4.19989	C	1	02/29/2012 8:44:32 AM	0.00000	0.00000	0.00000	0.00000	0.00000	0.00000	0.00000	0.00000	0.00000	0.00000	0.00000	0.00000	0.00000	0.00000	0.00000	0.00000	0.00000	
1996	11	7	  1d 07:59:43.5099983215332	  0d 01:20:0.0299999993294477	0.04789	0.20114	0.01058	4.19997	C	1	02/29/2012 8:45:32 AM	0.00000	0.00000	0.00000	0.00000	0.00000	0.00000	0.00000	0.00000	0.00000	0.00000	0.00000	0.00000	0.00000	0.00000	0.00000	0.00000	0.00000	
1997	11	7	  1d 08:00:43.5099983215332	  0d 01:21:0.0299999993294477	0.04807	0.20187	0.01035	4.19989	C	1	02/29/2012 8:46:32 AM	0.00000	0.00000	0.00000	0.00000	0.00000	0.00000	0.00000	0.00000	0.00000	0.00000	0.00000	0.00000	0.00000	0.00000	0.00000	0.00000	0.00000	
1998	11	7	  1d 08:01:43.5099983215332	  0d 01:22:0.0299999993294477	0.04824	0.20259	0.01010	4.19989	C	1	02/29/2012 8:47:32 AM	0.00000	0.00000	0.00000	0.00000	0.00000	0.00000	0.00000	0.00000	0.00000	0.00000	0.00000	0.00000	0.00000	0.00000	0.00000	0.00000	0.00000	
1999	11	7	  1d 08:02:43.5099983215332	  0d 01:23:0.0299999993294477	0.04840	0.20329	0.00992	4.19997	C	1	02/29/2012 8:48:32 AM	0.00000	0.00000	0.00000	0.00000	0.00000	0.00000	0.00000	0.00000	0.00000	0.00000	0.00000	0.00000	0.00000	0.00000	0.00000	0.00000	0.00000	
2000	11	7	  1d 08:03:43.5099983215332	  0d 01:24:0.0299999993294477	0.04857	0.20398	0.00969	4.19997	C	1	02/29/2012 8:49:32 AM	0.00000	0.00000	0.00000	0.00000	0.00000	0.00000	0.00000	0.00000	0.00000	0.00000	0.00000	0.00000	0.00000	0.00000	0.00000	0.00000	0.00000	
2001	11	7	  1d 08:04:6.55999994277954	  0d 01:24:23.0799999237061	0.04863	0.20424	0.00960	4.19989	C	132	02/29/2012 8:49:55 AM	0.00000	0.00000	0.00000	0.00000	0.00000	0.00000	0.00000	0.00000	0.00000	0.00000	0.00000	0.00000	0.00000	0.00000	0.00000	0.00000	0.00000	
2002	11	8	  1d 08:04:6.57000017166138	  0d 00:00:0.00999999977648258	0.00000	0.00000	0.00000	4.19089	R	0	02/29/2012 8:49:55 AM	0.00000	0.00000	0.00000	0.00000	0.00000	0.00000	0.00000	0.00000	0.00000	0.00000	0.00000	0.00000	0.00000	0.00000	0.00000	0.00000	0.00000	
2003	11	8	  1d 08:05:6.57000017166138	  0d 00:01:0.00999999977648258	0.00000	0.00000	0.00000	4.18845	R	1	02/29/2012 8:50:55 AM	0.00000	0.00000	0.00000	0.00000	0.00000	0.00000	0.00000	0.00000	0.00000	0.00000	0.00000	0.00000	0.00000	0.00000	0.00000	0.00000	0.00000	
2004	11	8	  1d 08:06:6.57000017166138	  0d 00:02:0.00999999977648258	0.00000	0.00000	0.00000	4.18738	R	1	02/29/2012 8:51:55 AM	0.00000	0.00000	0.00000	0.00000	0.00000	0.00000	0.00000	0.00000	0.00000	0.00000	0.00000	0.00000	0.00000	0.00000	0.00000	0.00000	0.00000	
2005	11	8	  1d 08:07:6.57000017166138	  0d 00:03:0.00999999977648258	0.00000	0.00000	0.00000	4.18669	R	1	02/29/2012 8:52:55 AM	0.00000	0.00000	0.00000	0.00000	0.00000	0.00000	0.00000	0.00000	0.00000	0.00000	0.00000	0.00000	0.00000	0.00000	0.00000	0.00000	0.00000	
2006	11	8	  1d 08:08:6.57000017166138	  0d 00:04:0.00999999977648258	0.00000	0.00000	0.00000	4.18608	R	1	02/29/2012 8:53:55 AM	0.00000	0.00000	0.00000	0.00000	0.00000	0.00000	0.00000	0.00000	0.00000	0.00000	0.00000	0.00000	0.00000	0.00000	0.00000	0.00000	0.00000	
2007	11	8	  1d 08:09:6.57000017166138	  0d 00:05:0.00999999977648258	0.00000	0.00000	0.00000	4.18570	R	1	02/29/2012 8:54:55 AM	0.00000	0.00000	0.00000	0.00000	0.00000	0.00000	0.00000	0.00000	0.00000	0.00000	0.00000	0.00000	0.00000	0.00000	0.00000	0.00000	0.00000	
2008	11	8	  1d 08:10:6.57000017166138	  0d 00:06:0.00999999977648258	0.00000	0.00000	0.00000	4.18509	R	1	02/29/2012 8:55:55 AM	0.00000	0.00000	0.00000	0.00000	0.00000	0.00000	0.00000	0.00000	0.00000	0.00000	0.00000	0.00000	0.00000	0.00000	0.00000	0.00000	0.00000	
2009	11	8	  1d 08:11:6.57000017166138	  0d 00:07:0.00999999977648258	0.00000	0.00000	0.00000	4.18471	R	1	02/29/2012 8:56:55 AM	0.00000	0.00000	0.00000	0.00000	0.00000	0.00000	0.00000	0.00000	0.00000	0.00000	0.00000	0.00000	0.00000	0.00000	0.00000	0.00000	0.00000	
2010	11	8	  1d 08:12:6.57000017166138	  0d 00:08:0.00999999977648258	0.00000	0.00000	0.00000	4.18418	R	1	02/29/2012 8:57:55 AM	0.00000	0.00000	0.00000	0.00000	0.00000	0.00000	0.00000	0.00000	0.00000	0.00000	0.00000	0.00000	0.00000	0.00000	0.00000	0.00000	0.00000	
2011	11	8	  1d 08:13:6.57000017166138	  0d 00:09:0.00999999977648258	0.00000	0.00000	0.00000	4.18379	R	1	02/29/2012 8:58:55 AM	0.00000	0.00000	0.00000	0.00000	0.00000	0.00000	0.00000	0.00000	0.00000	0.00000	0.00000	0.00000	0.00000	0.00000	0.00000	0.00000	0.00000	
2012	11	8	  1d 08:14:6.55999994277954	  0d 00:10:0	0.00000	0.00000	0.00000	4.18341	R	129	02/29/2012 8:59:55 AM	0.00000	0.00000	0.00000	0.00000	0.00000	0.00000	0.00000	0.00000	0.00000	0.00000	0.00000	0.00000	0.00000	0.00000	0.00000	0.00000	0.00000	
2013	12	4	  1d 08:14:6.6100001335144	  0d 00:00:0.0500000007450581	0.00000	0.00000	0.00015	4.18379	D	0	02/29/2012 8:59:56 AM	0.00000	0.00000	0.00000	0.00000	0.00000	0.00000	0.00000	0.00000	0.00000	0.00000	0.00000	0.00000	0.00000	0.00000	0.00000	0.00000	0.00000	
2014	12	4	  1d 08:15:6.6100001335144	  0d 00:01:0.0500000007450581	0.00398	0.01557	0.24010	3.89425	D	1	02/29/2012 9:00:56 AM	0.00000	0.00000	0.00000	0.00000	0.00000	0.00000	0.00000	0.00000	0.00000	0.00000	0.00000	0.00000	0.00000	0.00000	0.00000	0.00000	0.00000	
2015	12	4	  1d 08:16:6.6100001335144	  0d 00:02:0.0500000007450581	0.00798	0.03110	0.24002	3.87121	D	1	02/29/2012 9:01:56 AM	0.00000	0.00000	0.00000	0.00000	0.00000	0.00000	0.00000	0.00000	0.00000	0.00000	0.00000	0.00000	0.00000	0.00000	0.00000	0.00000	0.00000	
2016	12	4	  1d 08:17:6.6100001335144	  0d 00:03:0.0500000007450581	0.01198	0.04655	0.23995	3.85336	D	1	02/29/2012 9:02:56 AM	0.00000	0.00000	0.00000	0.00000	0.00000	0.00000	0.00000	0.00000	0.00000	0.00000	0.00000	0.00000	0.00000	0.00000	0.00000	0.00000	0.00000	
2017	12	4	  1d 08:18:6.6100001335144	  0d 00:04:0.0500000007450581	0.01598	0.06193	0.24018	3.83803	D	1	02/29/2012 9:03:56 AM	0.00000	0.00000	0.00000	0.00000	0.00000	0.00000	0.00000	0.00000	0.00000	0.00000	0.00000	0.00000	0.00000	0.00000	0.00000	0.00000	0.00000	
2018	12	4	  1d 08:19:6.6100001335144	  0d 00:05:0.0500000007450581	0.01998	0.07725	0.24002	3.82414	D	1	02/29/2012 9:04:56 AM	0.00000	0.00000	0.00000	0.00000	0.00000	0.00000	0.00000	0.00000	0.00000	0.00000	0.00000	0.00000	0.00000	0.00000	0.00000	0.00000	0.00000	
2019	12	4	  1d 08:20:6.6100001335144	  0d 00:06:0.0500000007450581	0.02398	0.09252	0.24002	3.81109	D	1	02/29/2012 9:05:56 AM	0.00000	0.00000	0.00000	0.00000	0.00000	0.00000	0.00000	0.00000	0.00000	0.00000	0.00000	0.00000	0.00000	0.00000	0.00000	0.00000	0.00000	
2020	12	4	  1d 08:21:6.6100001335144	  0d 00:07:0.0500000007450581	0.02798	0.10775	0.23995	3.79942	D	1	02/29/2012 9:06:56 AM	0.00000	0.00000	0.00000	0.00000	0.00000	0.00000	0.00000	0.00000	0.00000	0.00000	0.00000	0.00000	0.00000	0.00000	0.00000	0.00000	0.00000	
2021	12	4	  1d 08:22:6.6100001335144	  0d 00:08:0.0500000007450581	0.03198	0.12292	0.23995	3.78752	D	1	02/29/2012 9:07:56 AM	0.00000	0.00000	0.00000	0.00000	0.00000	0.00000	0.00000	0.00000	0.00000	0.00000	0.00000	0.00000	0.00000	0.00000	0.00000	0.00000	0.00000	
2022	12	4	  1d 08:23:6.6100001335144	  0d 00:09:0.0500000007450581	0.03598	0.13805	0.24018	3.77653	D	1	02/29/2012 9:08:56 AM	0.00000	0.00000	0.00000	0.00000	0.00000	0.00000	0.00000	0.00000	0.00000	0.00000	0.00000	0.00000	0.00000	0.00000	0.00000	0.00000	0.00000	
2023	12	4	  1d 08:24:6.6100001335144	  0d 00:10:0.0500000007450581	0.03998	0.15313	0.24018	3.76478	D	1	02/29/2012 9:09:56 AM	0.00000	0.00000	0.00000	0.00000	0.00000	0.00000	0.00000	0.00000	0.00000	0.00000	0.00000	0.00000	0.00000	0.00000	0.00000	0.00000	0.00000	
2024	12	4	  1d 08:25:6.6100001335144	  0d 00:11:0.0500000007450581	0.04398	0.16817	0.23995	3.75387	D	1	02/29/2012 9:10:56 AM	0.00000	0.00000	0.00000	0.00000	0.00000	0.00000	0.00000	0.00000	0.00000	0.00000	0.00000	0.00000	0.00000	0.00000	0.00000	0.00000	0.00000	
2025	12	4	  1d 08:26:6.6100001335144	  0d 00:12:0.0500000007450581	0.04798	0.18316	0.24002	3.74327	D	1	02/29/2012 9:11:56 AM	0.00000	0.00000	0.00000	0.00000	0.00000	0.00000	0.00000	0.00000	0.00000	0.00000	0.00000	0.00000	0.00000	0.00000	0.00000	0.00000	0.00000	
2026	12	4	  1d 08:27:6.6100001335144	  0d 00:13:0.0500000007450581	0.05198	0.19811	0.24010	3.73236	D	1	02/29/2012 9:12:56 AM	0.00000	0.00000	0.00000	0.00000	0.00000	0.00000	0.00000	0.00000	0.00000	0.00000	0.00000	0.00000	0.00000	0.00000	0.00000	0.00000	0.00000	
2027	12	4	  1d 08:28:6.6100001335144	  0d 00:14:0.0500000007450581	0.05598	0.21302	0.24002	3.72213	D	1	02/29/2012 9:13:56 AM	0.00000	0.00000	0.00000	0.00000	0.00000	0.00000	0.00000	0.00000	0.00000	0.00000	0.00000	0.00000	0.00000	0.00000	0.00000	0.00000	0.00000	
2028	12	4	  1d 08:29:6.6100001335144	  0d 00:15:0.0500000007450581	0.05998	0.22789	0.24010	3.71168	D	1	02/29/2012 9:14:56 AM	0.00000	0.00000	0.00000	0.00000	0.00000	0.00000	0.00000	0.00000	0.00000	0.00000	0.00000	0.00000	0.00000	0.00000	0.00000	0.00000	0.00000	
2029	12	4	  1d 08:30:6.6100001335144	  0d 00:16:0.0500000007450581	0.06398	0.24272	0.23995	3.70192	D	1	02/29/2012 9:15:56 AM	0.00000	0.00000	0.00000	0.00000	0.00000	0.00000	0.00000	0.00000	0.00000	0.00000	0.00000	0.00000	0.00000	0.00000	0.00000	0.00000	0.00000	
2030	12	4	  1d 08:31:6.6100001335144	  0d 00:17:0.0500000007450581	0.06798	0.25750	0.23995	3.69192	D	1	02/29/2012 9:16:56 AM	0.00000	0.00000	0.00000	0.00000	0.00000	0.00000	0.00000	0.00000	0.00000	0.00000	0.00000	0.00000	0.00000	0.00000	0.00000	0.00000	0.00000	
2031	12	4	  1d 08:32:6.6100001335144	  0d 00:18:0.0500000007450581	0.07198	0.27225	0.23987	3.68223	D	1	02/29/2012 9:17:56 AM	0.00000	0.00000	0.00000	0.00000	0.00000	0.00000	0.00000	0.00000	0.00000	0.00000	0.00000	0.00000	0.00000	0.00000	0.00000	0.00000	0.00000	
2032	12	4	  1d 08:33:6.6100001335144	  0d 00:19:0.0500000007450581	0.07598	0.28696	0.23995	3.67247	D	1	02/29/2012 9:18:56 AM	0.00000	0.00000	0.00000	0.00000	0.00000	0.00000	0.00000	0.00000	0.00000	0.00000	0.00000	0.00000	0.00000	0.00000	0.00000	0.00000	0.00000	
2033	12	4	  1d 08:34:6.6100001335144	  0d 00:20:0.0500000007450581	0.07998	0.30163	0.24002	3.66232	D	1	02/29/2012 9:19:56 AM	0.00000	0.00000	0.00000	0.00000	0.00000	0.00000	0.00000	0.00000	0.00000	0.00000	0.00000	0.00000	0.00000	0.00000	0.00000	0.00000	0.00000	
2034	12	4	  1d 08:35:6.6100001335144	  0d 00:21:0.0500000007450581	0.08398	0.31626	0.23995	3.65286	D	1	02/29/2012 9:20:56 AM	0.00000	0.00000	0.00000	0.00000	0.00000	0.00000	0.00000	0.00000	0.00000	0.00000	0.00000	0.00000	0.00000	0.00000	0.00000	0.00000	0.00000	
2035	12	4	  1d 08:36:6.6100001335144	  0d 00:22:0.0500000007450581	0.08798	0.33085	0.24010	3.64302	D	1	02/29/2012 9:21:56 AM	0.00000	0.00000	0.00000	0.00000	0.00000	0.00000	0.00000	0.00000	0.00000	0.00000	0.00000	0.00000	0.00000	0.00000	0.00000	0.00000	0.00000	
2036	12	4	  1d 08:37:6.6100001335144	  0d 00:23:0.0500000007450581	0.09198	0.34540	0.23995	3.63378	D	1	02/29/2012 9:22:56 AM	0.00000	0.00000	0.00000	0.00000	0.00000	0.00000	0.00000	0.00000	0.00000	0.00000	0.00000	0.00000	0.00000	0.00000	0.00000	0.00000	0.00000	
2037	12	4	  1d 08:38:6.6100001335144	  0d 00:24:0.0500000007450581	0.09598	0.35992	0.24002	3.62440	D	1	02/29/2012 9:23:56 AM	0.00000	0.00000	0.00000	0.00000	0.00000	0.00000	0.00000	0.00000	0.00000	0.00000	0.00000	0.00000	0.00000	0.00000	0.00000	0.00000	0.00000	
2038	12	4	  1d 08:39:6.6100001335144	  0d 00:25:0.0500000007450581	0.09998	0.37440	0.24002	3.61509	D	1	02/29/2012 9:24:56 AM	0.00000	0.00000	0.00000	0.00000	0.00000	0.00000	0.00000	0.00000	0.00000	0.00000	0.00000	0.00000	0.00000	0.00000	0.00000	0.00000	0.00000	
2039	12	4	  1d 08:40:6.6100001335144	  0d 00:26:0.0500000007450581	0.10398	0.38884	0.24010	3.60624	D	1	02/29/2012 9:25:56 AM	0.00000	0.00000	0.00000	0.00000	0.00000	0.00000	0.00000	0.00000	0.00000	0.00000	0.00000	0.00000	0.00000	0.00000	0.00000	0.00000	0.00000	
2040	12	4	  1d 08:41:6.6100001335144	  0d 00:27:0.0500000007450581	0.10798	0.40325	0.23995	3.59739	D	1	02/29/2012 9:26:56 AM	0.00000	0.00000	0.00000	0.00000	0.00000	0.00000	0.00000	0.00000	0.00000	0.00000	0.00000	0.00000	0.00000	0.00000	0.00000	0.00000	0.00000	
2041	12	4	  1d 08:42:6.6100001335144	  0d 00:28:0.0500000007450581	0.11198	0.41762	0.24025	3.58824	D	1	02/29/2012 9:27:56 AM	0.00000	0.00000	0.00000	0.00000	0.00000	0.00000	0.00000	0.00000	0.00000	0.00000	0.00000	0.00000	0.00000	0.00000	0.00000	0.00000	0.00000	
2042	12	4	  1d 08:43:6.6100001335144	  0d 00:29:0.0500000007450581	0.11598	0.43196	0.23995	3.57969	D	1	02/29/2012 9:28:56 AM	0.00000	0.00000	0.00000	0.00000	0.00000	0.00000	0.00000	0.00000	0.00000	0.00000	0.00000	0.00000	0.00000	0.00000	0.00000	0.00000	0.00000	
2043	12	4	  1d 08:44:6.6100001335144	  0d 00:30:0.0500000007450581	0.11998	0.44626	0.23995	3.57069	D	1	02/29/2012 9:29:56 AM	0.00000	0.00000	0.00000	0.00000	0.00000	0.00000	0.00000	0.00000	0.00000	0.00000	0.00000	0.00000	0.00000	0.00000	0.00000	0.00000	0.00000	
2044	12	4	  1d 08:45:6.6100001335144	  0d 00:31:0.0500000007450581	0.12398	0.46052	0.24010	3.56153	D	1	02/29/2012 9:30:56 AM	0.00000	0.00000	0.00000	0.00000	0.00000	0.00000	0.00000	0.00000	0.00000	0.00000	0.00000	0.00000	0.00000	0.00000	0.00000	0.00000	0.00000	
2045	12	4	  1d 08:46:6.6100001335144	  0d 00:32:0.0500000007450581	0.12798	0.47475	0.23995	3.55276	D	1	02/29/2012 9:31:56 AM	0.00000	0.00000	0.00000	0.00000	0.00000	0.00000	0.00000	0.00000	0.00000	0.00000	0.00000	0.00000	0.00000	0.00000	0.00000	0.00000	0.00000	
2046	12	4	  1d 08:47:6.6100001335144	  0d 00:33:0.0500000007450581	0.13198	0.48894	0.24010	3.54414	D	1	02/29/2012 9:32:56 AM	0.00000	0.00000	0.00000	0.00000	0.00000	0.00000	0.00000	0.00000	0.00000	0.00000	0.00000	0.00000	0.00000	0.00000	0.00000	0.00000	0.00000	
2047	12	4	  1d 08:48:6.6100001335144	  0d 00:34:0.0500000007450581	0.13598	0.50310	0.24002	3.53574	D	1	02/29/2012 9:33:56 AM	0.00000	0.00000	0.00000	0.00000	0.00000	0.00000	0.00000	0.00000	0.00000	0.00000	0.00000	0.00000	0.00000	0.00000	0.00000	0.00000	0.00000	
2048	12	4	  1d 08:49:6.6100001335144	  0d 00:35:0.0500000007450581	0.13998	0.51723	0.24002	3.52697	D	1	02/29/2012 9:34:56 AM	0.00000	0.00000	0.00000	0.00000	0.00000	0.00000	0.00000	0.00000	0.00000	0.00000	0.00000	0.00000	0.00000	0.00000	0.00000	0.00000	0.00000	
2049	12	4	  1d 08:50:6.6100001335144	  0d 00:36:0.0500000007450581	0.14398	0.53132	0.24010	3.51911	D	1	02/29/2012 9:35:56 AM	0.00000	0.00000	0.00000	0.00000	0.00000	0.00000	0.00000	0.00000	0.00000	0.00000	0.00000	0.00000	0.00000	0.00000	0.00000	0.00000	0.00000	
2050	12	4	  1d 08:51:6.6100001335144	  0d 00:37:0.0500000007450581	0.14798	0.54538	0.24002	3.51118	D	1	02/29/2012 9:36:56 AM	0.00000	0.00000	0.00000	0.00000	0.00000	0.00000	0.00000	0.00000	0.00000	0.00000	0.00000	0.00000	0.00000	0.00000	0.00000	0.00000	0.00000	
2051	12	4	  1d 08:52:6.6100001335144	  0d 00:38:0.0500000007450581	0.15198	0.55941	0.23995	3.50309	D	1	02/29/2012 9:37:56 AM	0.00000	0.00000	0.00000	0.00000	0.00000	0.00000	0.00000	0.00000	0.00000	0.00000	0.00000	0.00000	0.00000	0.00000	0.00000	0.00000	0.00000	
2052	12	4	  1d 08:53:6.6100001335144	  0d 00:39:0.0500000007450581	0.15598	0.57341	0.24002	3.49561	D	1	02/29/2012 9:38:56 AM	0.00000	0.00000	0.00000	0.00000	0.00000	0.00000	0.00000	0.00000	0.00000	0.00000	0.00000	0.00000	0.00000	0.00000	0.00000	0.00000	0.00000	
2053	12	4	  1d 08:54:6.6100001335144	  0d 00:40:0.0500000007450581	0.15998	0.58737	0.24002	3.48798	D	1	02/29/2012 9:39:56 AM	0.00000	0.00000	0.00000	0.00000	0.00000	0.00000	0.00000	0.00000	0.00000	0.00000	0.00000	0.00000	0.00000	0.00000	0.00000	0.00000	0.00000	
2054	12	4	  1d 08:55:6.6100001335144	  0d 00:41:0.0500000007450581	0.16398	0.60131	0.24002	3.48066	D	1	02/29/2012 9:40:56 AM	0.00000	0.00000	0.00000	0.00000	0.00000	0.00000	0.00000	0.00000	0.00000	0.00000	0.00000	0.00000	0.00000	0.00000	0.00000	0.00000	0.00000	
2055	12	4	  1d 08:56:6.6100001335144	  0d 00:42:0.0500000007450581	0.16797	0.61522	0.24018	3.47303	D	1	02/29/2012 9:41:56 AM	0.00000	0.00000	0.00000	0.00000	0.00000	0.00000	0.00000	0.00000	0.00000	0.00000	0.00000	0.00000	0.00000	0.00000	0.00000	0.00000	0.00000	
2056	12	4	  1d 08:57:6.6100001335144	  0d 00:43:0.0500000007450581	0.17197	0.62910	0.23995	3.46578	D	1	02/29/2012 9:42:56 AM	0.00000	0.00000	0.00000	0.00000	0.00000	0.00000	0.00000	0.00000	0.00000	0.00000	0.00000	0.00000	0.00000	0.00000	0.00000	0.00000	0.00000	
2057	12	4	  1d 08:58:6.6100001335144	  0d 00:44:0.0500000007450581	0.17597	0.64294	0.23995	3.45861	D	1	02/29/2012 9:43:56 AM	0.00000	0.00000	0.00000	0.00000	0.00000	0.00000	0.00000	0.00000	0.00000	0.00000	0.00000	0.00000	0.00000	0.00000	0.00000	0.00000	0.00000	
2058	12	4	  1d 08:59:6.6100001335144	  0d 00:45:0.0500000007450581	0.17997	0.65676	0.24002	3.45167	D	1	02/29/2012 9:44:56 AM	0.00000	0.00000	0.00000	0.00000	0.00000	0.00000	0.00000	0.00000	0.00000	0.00000	0.00000	0.00000	0.00000	0.00000	0.00000	0.00000	0.00000	
2059	12	4	  1d 09:00:6.6100001335144	  0d 00:46:0.0500000007450581	0.18397	0.67056	0.23980	3.44472	D	1	02/29/2012 9:45:56 AM	0.00000	0.00000	0.00000	0.00000	0.00000	0.00000	0.00000	0.00000	0.00000	0.00000	0.00000	0.00000	0.00000	0.00000	0.00000	0.00000	0.00000	
2060	12	4	  1d 09:01:6.6100001335144	  0d 00:47:0.0500000007450581	0.18797	0.68432	0.24002	3.43847	D	1	02/29/2012 9:46:56 AM	0.00000	0.00000	0.00000	0.00000	0.00000	0.00000	0.00000	0.00000	0.00000	0.00000	0.00000	0.00000	0.00000	0.00000	0.00000	0.00000	0.00000	
2061	12	4	  1d 09:02:6.6100001335144	  0d 00:48:0.0500000007450581	0.19197	0.69807	0.24002	3.43229	D	1	02/29/2012 9:47:56 AM	0.00000	0.00000	0.00000	0.00000	0.00000	0.00000	0.00000	0.00000	0.00000	0.00000	0.00000	0.00000	0.00000	0.00000	0.00000	0.00000	0.00000	
2062	12	4	  1d 09:03:6.6100001335144	  0d 00:49:0.0500000007450581	0.19597	0.71178	0.23995	3.42634	D	1	02/29/2012 9:48:56 AM	0.00000	0.00000	0.00000	0.00000	0.00000	0.00000	0.00000	0.00000	0.00000	0.00000	0.00000	0.00000	0.00000	0.00000	0.00000	0.00000	0.00000	
2063	12	4	  1d 09:04:6.6100001335144	  0d 00:50:0.0500000007450581	0.19997	0.72548	0.24002	3.42061	D	1	02/29/2012 9:49:56 AM	0.00000	0.00000	0.00000	0.00000	0.00000	0.00000	0.00000	0.00000	0.00000	0.00000	0.00000	0.00000	0.00000	0.00000	0.00000	0.00000	0.00000	
2064	12	4	  1d 09:05:6.6100001335144	  0d 00:51:0.0500000007450581	0.20397	0.73915	0.23995	3.41512	D	1	02/29/2012 9:50:56 AM	0.00000	0.00000	0.00000	0.00000	0.00000	0.00000	0.00000	0.00000	0.00000	0.00000	0.00000	0.00000	0.00000	0.00000	0.00000	0.00000	0.00000	
2065	12	4	  1d 09:06:6.6100001335144	  0d 00:52:0.0500000007450581	0.20797	0.75280	0.24002	3.40978	D	1	02/29/2012 9:51:56 AM	0.00000	0.00000	0.00000	0.00000	0.00000	0.00000	0.00000	0.00000	0.00000	0.00000	0.00000	0.00000	0.00000	0.00000	0.00000	0.00000	0.00000	
2066	12	4	  1d 09:07:6.6100001335144	  0d 00:53:0.0500000007450581	0.21197	0.76643	0.23987	3.40414	D	1	02/29/2012 9:52:56 AM	0.00000	0.00000	0.00000	0.00000	0.00000	0.00000	0.00000	0.00000	0.00000	0.00000	0.00000	0.00000	0.00000	0.00000	0.00000	0.00000	0.00000	
2067	12	4	  1d 09:08:6.6100001335144	  0d 00:54:0.0500000007450581	0.21597	0.78003	0.23995	3.39925	D	1	02/29/2012 9:53:56 AM	0.00000	0.00000	0.00000	0.00000	0.00000	0.00000	0.00000	0.00000	0.00000	0.00000	0.00000	0.00000	0.00000	0.00000	0.00000	0.00000	0.00000	
2068	12	4	  1d 09:09:6.6100001335144	  0d 00:55:0.0500000007450581	0.21997	0.79362	0.23995	3.39460	D	1	02/29/2012 9:54:56 AM	0.00000	0.00000	0.00000	0.00000	0.00000	0.00000	0.00000	0.00000	0.00000	0.00000	0.00000	0.00000	0.00000	0.00000	0.00000	0.00000	0.00000	
2069	12	4	  1d 09:10:6.6100001335144	  0d 00:56:0.0500000007450581	0.22397	0.80719	0.24002	3.39010	D	1	02/29/2012 9:55:56 AM	0.00000	0.00000	0.00000	0.00000	0.00000	0.00000	0.00000	0.00000	0.00000	0.00000	0.00000	0.00000	0.00000	0.00000	0.00000	0.00000	0.00000	
2070	12	4	  1d 09:11:6.6100001335144	  0d 00:57:0.0500000007450581	0.22797	0.82074	0.23987	3.38514	D	1	02/29/2012 9:56:56 AM	0.00000	0.00000	0.00000	0.00000	0.00000	0.00000	0.00000	0.00000	0.00000	0.00000	0.00000	0.00000	0.00000	0.00000	0.00000	0.00000	0.00000	
2071	12	4	  1d 09:12:6.6100001335144	  0d 00:58:0.0500000007450581	0.23197	0.83427	0.23995	3.38125	D	1	02/29/2012 9:57:56 AM	0.00000	0.00000	0.00000	0.00000	0.00000	0.00000	0.00000	0.00000	0.00000	0.00000	0.00000	0.00000	0.00000	0.00000	0.00000	0.00000	0.00000	
2072	12	4	  1d 09:13:6.6100001335144	  0d 00:59:0.0500000007450581	0.23597	0.84779	0.23995	3.37659	D	1	02/29/2012 9:58:56 AM	0.00000	0.00000	0.00000	0.00000	0.00000	0.00000	0.00000	0.00000	0.00000	0.00000	0.00000	0.00000	0.00000	0.00000	0.00000	0.00000	0.00000	
2073	12	4	  1d 09:14:6.6100001335144	  0d 01:00:0.0500000007450581	0.23997	0.86128	0.24002	3.37217	D	1	02/29/2012 9:59:56 AM	0.00000	0.00000	0.00000	0.00000	0.00000	0.00000	0.00000	0.00000	0.00000	0.00000	0.00000	0.00000	0.00000	0.00000	0.00000	0.00000	0.00000	
2074	12	4	  1d 09:15:6.6100001335144	  0d 01:01:0.0500000007450581	0.24397	0.87476	0.24002	3.36835	D	1	02/29/2012 10:00:56 AM	0.00000	0.00000	0.00000	0.00000	0.00000	0.00000	0.00000	0.00000	0.00000	0.00000	0.00000	0.00000	0.00000	0.00000	0.00000	0.00000	0.00000	
2075	12	4	  1d 09:16:6.6100001335144	  0d 01:02:0.0500000007450581	0.24797	0.88823	0.23995	3.36408	D	1	02/29/2012 10:01:56 AM	0.00000	0.00000	0.00000	0.00000	0.00000	0.00000	0.00000	0.00000	0.00000	0.00000	0.00000	0.00000	0.00000	0.00000	0.00000	0.00000	0.00000	
2076	12	4	  1d 09:17:6.6100001335144	  0d 01:03:0.0500000007450581	0.25197	0.90168	0.23995	3.36057	D	1	02/29/2012 10:02:56 AM	0.00000	0.00000	0.00000	0.00000	0.00000	0.00000	0.00000	0.00000	0.00000	0.00000	0.00000	0.00000	0.00000	0.00000	0.00000	0.00000	0.00000	
2077	12	4	  1d 09:18:6.6100001335144	  0d 01:04:0.0500000007450581	0.25597	0.91511	0.24002	3.35622	D	1	02/29/2012 10:03:56 AM	0.00000	0.00000	0.00000	0.00000	0.00000	0.00000	0.00000	0.00000	0.00000	0.00000	0.00000	0.00000	0.00000	0.00000	0.00000	0.00000	0.00000	
2078	12	4	  1d 09:19:6.6100001335144	  0d 01:05:0.0500000007450581	0.25997	0.92853	0.24002	3.35241	D	1	02/29/2012 10:04:56 AM	0.00000	0.00000	0.00000	0.00000	0.00000	0.00000	0.00000	0.00000	0.00000	0.00000	0.00000	0.00000	0.00000	0.00000	0.00000	0.00000	0.00000	
2079	12	4	  1d 09:20:6.6100001335144	  0d 01:06:0.0500000007450581	0.26397	0.94193	0.24002	3.34897	D	1	02/29/2012 10:05:56 AM	0.00000	0.00000	0.00000	0.00000	0.00000	0.00000	0.00000	0.00000	0.00000	0.00000	0.00000	0.00000	0.00000	0.00000	0.00000	0.00000	0.00000	
2080	12	4	  1d 09:21:6.6100001335144	  0d 01:07:0.0500000007450581	0.26797	0.95532	0.23995	3.34562	D	1	02/29/2012 10:06:56 AM	0.00000	0.00000	0.00000	0.00000	0.00000	0.00000	0.00000	0.00000	0.00000	0.00000	0.00000	0.00000	0.00000	0.00000	0.00000	0.00000	0.00000	
2081	12	4	  1d 09:22:6.6100001335144	  0d 01:08:0.0500000007450581	0.27197	0.96869	0.23980	3.34142	D	1	02/29/2012 10:07:56 AM	0.00000	0.00000	0.00000	0.00000	0.00000	0.00000	0.00000	0.00000	0.00000	0.00000	0.00000	0.00000	0.00000	0.00000	0.00000	0.00000	0.00000	
2082	12	4	  1d 09:23:6.6100001335144	  0d 01:09:0.0500000007450581	0.27597	0.98205	0.24002	3.33799	D	1	02/29/2012 10:08:56 AM	0.00000	0.00000	0.00000	0.00000	0.00000	0.00000	0.00000	0.00000	0.00000	0.00000	0.00000	0.00000	0.00000	0.00000	0.00000	0.00000	0.00000	
2083	12	4	  1d 09:24:6.6100001335144	  0d 01:10:0.0500000007450581	0.27997	0.99539	0.24002	3.33448	D	1	02/29/2012 10:09:56 AM	0.00000	0.00000	0.00000	0.00000	0.00000	0.00000	0.00000	0.00000	0.00000	0.00000	0.00000	0.00000	0.00000	0.00000	0.00000	0.00000	0.00000	
2084	12	4	  1d 09:25:6.6100001335144	  0d 01:11:0.0500000007450581	0.28397	1.00873	0.24002	3.33089	D	1	02/29/2012 10:10:56 AM	0.00000	0.00000	0.00000	0.00000	0.00000	0.00000	0.00000	0.00000	0.00000	0.00000	0.00000	0.00000	0.00000	0.00000	0.00000	0.00000	0.00000	
2085	12	4	  1d 09:26:6.6100001335144	  0d 01:12:0.0500000007450581	0.28797	1.02204	0.24002	3.32753	D	1	02/29/2012 10:11:56 AM	0.00000	0.00000	0.00000	0.00000	0.00000	0.00000	0.00000	0.00000	0.00000	0.00000	0.00000	0.00000	0.00000	0.00000	0.00000	0.00000	0.00000	
2086	12	4	  1d 09:27:6.6100001335144	  0d 01:13:0.0500000007450581	0.29197	1.03535	0.23995	3.32418	D	1	02/29/2012 10:12:56 AM	0.00000	0.00000	0.00000	0.00000	0.00000	0.00000	0.00000	0.00000	0.00000	0.00000	0.00000	0.00000	0.00000	0.00000	0.00000	0.00000	0.00000	
2087	12	4	  1d 09:28:6.6100001335144	  0d 01:14:0.0500000007450581	0.29597	1.04864	0.24002	3.32074	D	1	02/29/2012 10:13:56 AM	0.00000	0.00000	0.00000	0.00000	0.00000	0.00000	0.00000	0.00000	0.00000	0.00000	0.00000	0.00000	0.00000	0.00000	0.00000	0.00000	0.00000	
2088	12	4	  1d 09:29:6.6100001335144	  0d 01:15:0.0500000007450581	0.29997	1.06191	0.23995	3.31708	D	1	02/29/2012 10:14:56 AM	0.00000	0.00000	0.00000	0.00000	0.00000	0.00000	0.00000	0.00000	0.00000	0.00000	0.00000	0.00000	0.00000	0.00000	0.00000	0.00000	0.00000	
2089	12	4	  1d 09:30:6.6100001335144	  0d 01:16:0.0500000007450581	0.30397	1.07517	0.24002	3.31365	D	1	02/29/2012 10:15:56 AM	0.00000	0.00000	0.00000	0.00000	0.00000	0.00000	0.00000	0.00000	0.00000	0.00000	0.00000	0.00000	0.00000	0.00000	0.00000	0.00000	0.00000	
2090	12	4	  1d 09:31:6.6100001335144	  0d 01:17:0.0500000007450581	0.30797	1.08842	0.23995	3.31014	D	1	02/29/2012 10:16:56 AM	0.00000	0.00000	0.00000	0.00000	0.00000	0.00000	0.00000	0.00000	0.00000	0.00000	0.00000	0.00000	0.00000	0.00000	0.00000	0.00000	0.00000	
2091	12	4	  1d 09:32:6.6100001335144	  0d 01:18:0.0500000007450581	0.31197	1.10165	0.24010	3.30655	D	1	02/29/2012 10:17:56 AM	0.00000	0.00000	0.00000	0.00000	0.00000	0.00000	0.00000	0.00000	0.00000	0.00000	0.00000	0.00000	0.00000	0.00000	0.00000	0.00000	0.00000	
2092	12	4	  1d 09:33:6.6100001335144	  0d 01:19:0.0500000007450581	0.31597	1.11487	0.24010	3.30289	D	1	02/29/2012 10:18:56 AM	0.00000	0.00000	0.00000	0.00000	0.00000	0.00000	0.00000	0.00000	0.00000	0.00000	0.00000	0.00000	0.00000	0.00000	0.00000	0.00000	0.00000	
2093	12	4	  1d 09:34:6.6100001335144	  0d 01:20:0.0500000007450581	0.31997	1.12808	0.24002	3.29953	D	1	02/29/2012 10:19:56 AM	0.00000	0.00000	0.00000	0.00000	0.00000	0.00000	0.00000	0.00000	0.00000	0.00000	0.00000	0.00000	0.00000	0.00000	0.00000	0.00000	0.00000	
2094	12	4	  1d 09:35:6.6100001335144	  0d 01:21:0.0500000007450581	0.32397	1.14127	0.23995	3.29610	D	1	02/29/2012 10:20:56 AM	0.00000	0.00000	0.00000	0.00000	0.00000	0.00000	0.00000	0.00000	0.00000	0.00000	0.00000	0.00000	0.00000	0.00000	0.00000	0.00000	0.00000	
2095	12	4	  1d 09:36:6.6100001335144	  0d 01:22:0.0500000007450581	0.32797	1.15445	0.23995	3.29236	D	1	02/29/2012 10:21:56 AM	0.00000	0.00000	0.00000	0.00000	0.00000	0.00000	0.00000	0.00000	0.00000	0.00000	0.00000	0.00000	0.00000	0.00000	0.00000	0.00000	0.00000	
2096	12	4	  1d 09:37:6.6100001335144	  0d 01:23:0.0500000007450581	0.33197	1.16761	0.23995	3.28878	D	1	02/29/2012 10:22:56 AM	0.00000	0.00000	0.00000	0.00000	0.00000	0.00000	0.00000	0.00000	0.00000	0.00000	0.00000	0.00000	0.00000	0.00000	0.00000	0.00000	0.00000	
2097	12	4	  1d 09:38:6.6100001335144	  0d 01:24:0.0500000007450581	0.33597	1.18076	0.24002	3.28527	D	1	02/29/2012 10:23:56 AM	0.00000	0.00000	0.00000	0.00000	0.00000	0.00000	0.00000	0.00000	0.00000	0.00000	0.00000	0.00000	0.00000	0.00000	0.00000	0.00000	0.00000	
2098	12	4	  1d 09:39:6.6100001335144	  0d 01:25:0.0500000007450581	0.33997	1.19389	0.23995	3.28130	D	1	02/29/2012 10:24:56 AM	0.00000	0.00000	0.00000	0.00000	0.00000	0.00000	0.00000	0.00000	0.00000	0.00000	0.00000	0.00000	0.00000	0.00000	0.00000	0.00000	0.00000	
2099	12	4	  1d 09:40:6.6100001335144	  0d 01:26:0.0500000007450581	0.34397	1.20701	0.24002	3.27741	D	1	02/29/2012 10:25:56 AM	0.00000	0.00000	0.00000	0.00000	0.00000	0.00000	0.00000	0.00000	0.00000	0.00000	0.00000	0.00000	0.00000	0.00000	0.00000	0.00000	0.00000	
2100	12	4	  1d 09:41:6.6100001335144	  0d 01:27:0.0500000007450581	0.34797	1.22011	0.23980	3.27375	D	1	02/29/2012 10:26:56 AM	0.00000	0.00000	0.00000	0.00000	0.00000	0.00000	0.00000	0.00000	0.00000	0.00000	0.00000	0.00000	0.00000	0.00000	0.00000	0.00000	0.00000	
2101	12	4	  1d 09:42:6.6100001335144	  0d 01:28:0.0500000007450581	0.35197	1.23320	0.24002	3.26955	D	1	02/29/2012 10:27:56 AM	0.00000	0.00000	0.00000	0.00000	0.00000	0.00000	0.00000	0.00000	0.00000	0.00000	0.00000	0.00000	0.00000	0.00000	0.00000	0.00000	0.00000	
2102	12	4	  1d 09:43:6.6100001335144	  0d 01:29:0.0500000007450581	0.35597	1.24627	0.24010	3.26574	D	1	02/29/2012 10:28:56 AM	0.00000	0.00000	0.00000	0.00000	0.00000	0.00000	0.00000	0.00000	0.00000	0.00000	0.00000	0.00000	0.00000	0.00000	0.00000	0.00000	0.00000	
2103	12	4	  1d 09:44:6.6100001335144	  0d 01:30:0.0500000007450581	0.35997	1.25932	0.24002	3.26184	D	1	02/29/2012 10:29:56 AM	0.00000	0.00000	0.00000	0.00000	0.00000	0.00000	0.00000	0.00000	0.00000	0.00000	0.00000	0.00000	0.00000	0.00000	0.00000	0.00000	0.00000	
2104	12	4	  1d 09:45:6.6100001335144	  0d 01:31:0.0500000007450581	0.36397	1.27236	0.23987	3.25788	D	1	02/29/2012 10:30:56 AM	0.00000	0.00000	0.00000	0.00000	0.00000	0.00000	0.00000	0.00000	0.00000	0.00000	0.00000	0.00000	0.00000	0.00000	0.00000	0.00000	0.00000	
2105	12	4	  1d 09:46:6.6100001335144	  0d 01:32:0.0500000007450581	0.36797	1.28539	0.23987	3.25383	D	1	02/29/2012 10:31:56 AM	0.00000	0.00000	0.00000	0.00000	0.00000	0.00000	0.00000	0.00000	0.00000	0.00000	0.00000	0.00000	0.00000	0.00000	0.00000	0.00000	0.00000	
2106	12	4	  1d 09:47:6.6100001335144	  0d 01:33:0.0500000007450581	0.37197	1.29839	0.23995	3.24964	D	1	02/29/2012 10:32:56 AM	0.00000	0.00000	0.00000	0.00000	0.00000	0.00000	0.00000	0.00000	0.00000	0.00000	0.00000	0.00000	0.00000	0.00000	0.00000	0.00000	0.00000	
2107	12	4	  1d 09:48:6.6100001335144	  0d 01:34:0.0500000007450581	0.37597	1.31138	0.24002	3.24537	D	1	02/29/2012 10:33:56 AM	0.00000	0.00000	0.00000	0.00000	0.00000	0.00000	0.00000	0.00000	0.00000	0.00000	0.00000	0.00000	0.00000	0.00000	0.00000	0.00000	0.00000	
2108	12	4	  1d 09:49:6.6100001335144	  0d 01:35:0.0500000007450581	0.37997	1.32435	0.23995	3.24063	D	1	02/29/2012 10:34:56 AM	0.00000	0.00000	0.00000	0.00000	0.00000	0.00000	0.00000	0.00000	0.00000	0.00000	0.00000	0.00000	0.00000	0.00000	0.00000	0.00000	0.00000	
2109	12	4	  1d 09:50:6.6100001335144	  0d 01:36:0.0500000007450581	0.38397	1.33731	0.24025	3.23621	D	1	02/29/2012 10:35:56 AM	0.00000	0.00000	0.00000	0.00000	0.00000	0.00000	0.00000	0.00000	0.00000	0.00000	0.00000	0.00000	0.00000	0.00000	0.00000	0.00000	0.00000	
2110	12	4	  1d 09:51:6.6100001335144	  0d 01:37:0.0500000007450581	0.38797	1.35024	0.23995	3.23148	D	1	02/29/2012 10:36:56 AM	0.00000	0.00000	0.00000	0.00000	0.00000	0.00000	0.00000	0.00000	0.00000	0.00000	0.00000	0.00000	0.00000	0.00000	0.00000	0.00000	0.00000	
2111	12	4	  1d 09:52:6.6100001335144	  0d 01:38:0.0500000007450581	0.39197	1.36316	0.23995	3.22629	D	1	02/29/2012 10:37:56 AM	0.00000	0.00000	0.00000	0.00000	0.00000	0.00000	0.00000	0.00000	0.00000	0.00000	0.00000	0.00000	0.00000	0.00000	0.00000	0.00000	0.00000	
2112	12	4	  1d 09:53:6.6100001335144	  0d 01:39:0.0500000007450581	0.39597	1.37605	0.23987	3.22087	D	1	02/29/2012 10:38:56 AM	0.00000	0.00000	0.00000	0.00000	0.00000	0.00000	0.00000	0.00000	0.00000	0.00000	0.00000	0.00000	0.00000	0.00000	0.00000	0.00000	0.00000	
2113	12	4	  1d 09:54:6.6100001335144	  0d 01:40:0.0500000007450581	0.39997	1.38892	0.24010	3.21515	D	1	02/29/2012 10:39:56 AM	0.00000	0.00000	0.00000	0.00000	0.00000	0.00000	0.00000	0.00000	0.00000	0.00000	0.00000	0.00000	0.00000	0.00000	0.00000	0.00000	0.00000	
2114	12	4	  1d 09:55:6.6100001335144	  0d 01:41:0.0500000007450581	0.40397	1.40177	0.23995	3.20958	D	1	02/29/2012 10:40:56 AM	0.00000	0.00000	0.00000	0.00000	0.00000	0.00000	0.00000	0.00000	0.00000	0.00000	0.00000	0.00000	0.00000	0.00000	0.00000	0.00000	0.00000	
2115	12	4	  1d 09:56:6.6100001335144	  0d 01:42:0.0500000007450581	0.40797	1.41460	0.23995	3.20348	D	1	02/29/2012 10:41:56 AM	0.00000	0.00000	0.00000	0.00000	0.00000	0.00000	0.00000	0.00000	0.00000	0.00000	0.00000	0.00000	0.00000	0.00000	0.00000	0.00000	0.00000	
2116	12	4	  1d 09:57:6.6100001335144	  0d 01:43:0.0500000007450581	0.41197	1.42740	0.23980	3.19692	D	1	02/29/2012 10:42:56 AM	0.00000	0.00000	0.00000	0.00000	0.00000	0.00000	0.00000	0.00000	0.00000	0.00000	0.00000	0.00000	0.00000	0.00000	0.00000	0.00000	0.00000	
2117	12	4	  1d 09:58:6.6100001335144	  0d 01:44:0.0500000007450581	0.41597	1.44017	0.23995	3.18952	D	1	02/29/2012 10:43:56 AM	0.00000	0.00000	0.00000	0.00000	0.00000	0.00000	0.00000	0.00000	0.00000	0.00000	0.00000	0.00000	0.00000	0.00000	0.00000	0.00000	0.00000	
2118	12	4	  1d 09:59:6.6100001335144	  0d 01:45:0.0500000007450581	0.41997	1.45291	0.24010	3.18128	D	1	02/29/2012 10:44:56 AM	0.00000	0.00000	0.00000	0.00000	0.00000	0.00000	0.00000	0.00000	0.00000	0.00000	0.00000	0.00000	0.00000	0.00000	0.00000	0.00000	0.00000	
2119	12	4	  1d 10:00:6.6100001335144	  0d 01:46:0.0500000007450581	0.42397	1.46562	0.24002	3.17311	D	1	02/29/2012 10:45:56 AM	0.00000	0.00000	0.00000	0.00000	0.00000	0.00000	0.00000	0.00000	0.00000	0.00000	0.00000	0.00000	0.00000	0.00000	0.00000	0.00000	0.00000	
2120	12	4	  1d 10:01:6.6100001335144	  0d 01:47:0.0500000007450581	0.42797	1.47830	0.23995	3.16388	D	1	02/29/2012 10:46:56 AM	0.00000	0.00000	0.00000	0.00000	0.00000	0.00000	0.00000	0.00000	0.00000	0.00000	0.00000	0.00000	0.00000	0.00000	0.00000	0.00000	0.00000	
2121	12	4	  1d 10:02:6.6100001335144	  0d 01:48:0.0500000007450581	0.43197	1.49093	0.24010	3.15297	D	1	02/29/2012 10:47:56 AM	0.00000	0.00000	0.00000	0.00000	0.00000	0.00000	0.00000	0.00000	0.00000	0.00000	0.00000	0.00000	0.00000	0.00000	0.00000	0.00000	0.00000	
2122	12	4	  1d 10:03:6.6100001335144	  0d 01:49:0.0500000007450581	0.43597	1.50352	0.23995	3.14145	D	1	02/29/2012 10:48:56 AM	0.00000	0.00000	0.00000	0.00000	0.00000	0.00000	0.00000	0.00000	0.00000	0.00000	0.00000	0.00000	0.00000	0.00000	0.00000	0.00000	0.00000	
2123	12	4	  1d 10:04:6.6100001335144	  0d 01:50:0.0500000007450581	0.43997	1.51606	0.23995	3.12787	D	1	02/29/2012 10:49:56 AM	0.00000	0.00000	0.00000	0.00000	0.00000	0.00000	0.00000	0.00000	0.00000	0.00000	0.00000	0.00000	0.00000	0.00000	0.00000	0.00000	0.00000	
2124	12	4	  1d 10:05:6.6100001335144	  0d 01:51:0.0500000007450581	0.44397	1.52854	0.23987	3.11131	D	1	02/29/2012 10:50:56 AM	0.00000	0.00000	0.00000	0.00000	0.00000	0.00000	0.00000	0.00000	0.00000	0.00000	0.00000	0.00000	0.00000	0.00000	0.00000	0.00000	0.00000	
2125	12	4	  1d 10:06:6.6100001335144	  0d 01:52:0.0500000007450581	0.44797	1.54094	0.24002	3.09087	D	1	02/29/2012 10:51:56 AM	0.00000	0.00000	0.00000	0.00000	0.00000	0.00000	0.00000	0.00000	0.00000	0.00000	0.00000	0.00000	0.00000	0.00000	0.00000	0.00000	0.00000	
2126	12	4	  1d 10:07:6.6100001335144	  0d 01:53:0.0500000007450581	0.45197	1.55326	0.24002	3.06424	D	1	02/29/2012 10:52:56 AM	0.00000	0.00000	0.00000	0.00000	0.00000	0.00000	0.00000	0.00000	0.00000	0.00000	0.00000	0.00000	0.00000	0.00000	0.00000	0.00000	0.00000	
2127	12	4	  1d 10:08:6.6100001335144	  0d 01:54:0.0500000007450581	0.45597	1.56544	0.24002	3.02701	D	1	02/29/2012 10:53:56 AM	0.00000	0.00000	0.00000	0.00000	0.00000	0.00000	0.00000	0.00000	0.00000	0.00000	0.00000	0.00000	0.00000	0.00000	0.00000	0.00000	0.00000	
2128	12	4	  1d 10:08:38.9799995422363	  0d 01:54:32.4199981689453	0.45813	1.57195	0.24002	3.00000	D	133	02/29/2012 10:54:28 AM	0.00000	0.00000	0.00000	0.00000	0.00000	0.00000	0.00000	0.00000	0.00000	0.00000	0.00000	0.00000	0.00000	0.00000	0.00000	0.00000	0.00000	
2129	12	5	  1d 10:08:38.9900016784668	  0d 00:00:0.00999999977648258	0.00000	0.00000	0.00000	3.23331	R	0	02/29/2012 10:54:28 AM	0.00000	0.00000	0.00000	0.00000	0.00000	0.00000	0.00000	0.00000	0.00000	0.00000	0.00000	0.00000	0.00000	0.00000	0.00000	0.00000	0.00000	
2130	12	5	  1d 10:09:38.9900016784668	  0d 00:01:0.00999999977648258	0.00000	0.00000	0.00000	3.41062	R	1	02/29/2012 10:55:28 AM	0.00000	0.00000	0.00000	0.00000	0.00000	0.00000	0.00000	0.00000	0.00000	0.00000	0.00000	0.00000	0.00000	0.00000	0.00000	0.00000	0.00000
