Repository: ziggle/ChargerBatteryCyclePerformance

# Effect of Charging Algorithm on Retained Internal Charger Battery Capacity

## Introduction

I am beginning to perform testing on various battery charging algorithm to determine their effect on the loss of battery capacity with charge cycles. Because every battery has a different initial capacity, this work focuses on determining the change in normalized capacity versus cycle number under the following "treatments":

* Vendor recommend profile<br>The vendor recommends a standard constant current/constant voltage sequence.
* Fast charging<br>Customers like having the option of a fast charge to get some quick capacity when they don't have time for a full-charge.

File: Data/MB_U04_TAS5_DG23_Long-Turbo-New-Unit.022.txt (part 14 of 69)
Filename:	MB_U04_DG23_Long-Turbo-New-Unit	Tester Channel:	22
Procedure:	MB_TAS5_DG23_Long_Turbo.000	Description:	Charger Internal Battery Long Turbo
Comment:	Previous unit failed
Rec#	Cyc#	Step	TestTime	StepTime	Amp-hr	Watt-hr	Amps	Volts	State	ES	DPt Time	ACImp/Ohms	DCIR/Ohms	VAR1	VAR2	VAR3	VAR4	VAR5	VAR6	VAR7	VAR8	VAR9	VAR10	VAR11	VAR12	VAR13	VAR14	VAR15	
1981	12	4	  1d 07:44:59.7099990844727	  0d 01:05:0.0599999986588955	0.25997	0.93723	0.23987	3.41749	D	1	03/10/2012 1:53:03 PM	0.00000	0.00000	0.00000	0.00000	0.00000	0.00000	0.00000	0.00000	0.00000	0.00000	0.00000	0.00000	0.00000	0.00000	0.00000	0.00000	0.00000	
1982	12	4	  1d 07:45:59.7099990844727	  0d 01:06:0.0599999986588955	0.26397	0.95089	0.24002	3.41375	D	1	03/10/2012 1:54:03 PM	0.00000	0.00000	0.00000	0.00000	0.00000	0.00000	0.00000	0.00000	0.00000	0.00000	0.00000	0.00000	0.00000	0.00000	0.00000	0.00000	0.00000	
1983	12	4	  1d 07:46:59.7099990844727	  0d 01:07:0.0599999986588955	0.26797	0.96454	0.24010	3.41016	D	1	03/10/2012 1:55:03 PM	0.00000	0.00000	0.00000	0.00000	0.00000	0.00000	0.00000	0.00000	0.00000	0.00000	0.00000	0.00000	0.00000	0.00000	0.00000	0.00000	0.00000	
1984	12	4	  1d 07:47:59.7099990844727	  0d 01:08:0.0599999986588955	0.27197	0.97818	0.24010	3.40650	D	1	03/10/2012 1:56:03 PM	0.00000	0.00000	0.00000	0.00000	0.00000	0.00000	0.00000	0.00000	0.00000	0.00000	0.00000	0.00000	0.00000	0.00000	0.00000	0.00000	0.00000	
1985	12	4	  1d 07:48:59.7099990844727	  0d 01:09:0.0599999986588955	0.27597	0.99179	0.23995	3.40299	D	1	03/10/2012 1:57:03 PM	0.00000	0.00000	0.00000	0.00000	0.00000	0.00000	0.00000	0.00000	0.00000	0.00000	0.00000	0.00000	0.00000	0.00000	0.00000	0.00000	0.00000	
1986	12	4	  1d 07:49:59.7099990844727	  0d 01:10:0.0599999986588955	0.27997	1.00540	0.24002	3.39910	D	1	03/10/2012 1:58:03 PM	0.00000	0.00000	0.00000	0.00000	0.00000	0.00000	0.00000	0.00000	0.00000	0.00000	0.00000	0.00000	0.00000	0.00000	0.00000	0.00000	0.00000	
1987	12	4	  1d 07:50:59.7099990844727	  0d 01:11:0.0599999986588955	0.28397	1.01899	0.24002	3.39506	D	1	03/10/2012 1:59:03 PM	0.00000	0.00000	0.00000	0.00000	0.00000	0.00000	0.00000	0.00000	0.00000	0.00000	0.00000	0.00000	0.00000	0.00000	0.00000	0.00000	0.00000	
1988	12	4	  1d 07:51:59.7099990844727	  0d 01:12:0.0599999986588955	0.28797	1.03256	0.23995	3.39109	D	1	03/10/2012 2:00:03 PM	0.00000	0.00000	0.00000	0.00000	0.00000	0.00000	0.00000	0.00000	0.00000	0.00000	0.00000	0.00000	0.00000	0.00000	0.00000	0.00000	0.00000	
1989	12	4	  1d 07:52:59.7099990844727	  0d 01:13:0.0599999986588955	0.29197	1.04612	0.23995	3.38705	D	1	03/10/2012 2:01:03 PM	0.00000	0.00000	0.00000	0.00000	0.00000	0.00000	0.00000	0.00000	0.00000	0.00000	0.00000	0.00000	0.00000	0.00000	0.00000	0.00000	0.00000	
1990	12	4	  1d 07:53:59.7099990844727	  0d 01:14:0.0599999986588955	0.29597	1.05966	0.24002	3.38300	D	1	03/10/2012 2:02:03 PM	0.00000	0.00000	0.00000	0.00000	0.00000	0.00000	0.00000	0.00000	0.00000	0.00000	0.00000	0.00000	0.00000	0.00000	0.00000	0.00000	0.00000	
1991	12	4	  1d 07:54:59.7099990844727	  0d 01:15:0.0599999986588955	0.29997	1.07318	0.24002	3.37903	D	1	03/10/2012 2:03:03 PM	0.00000	0.00000	0.00000	0.00000	0.00000	0.00000	0.00000	0.00000	0.00000	0.00000	0.00000	0.00000	0.00000	0.00000	0.00000	0.00000	0.00000	
1992	12	4	  1d 07:55:59.7099990844727	  0d 01:16:0.0599999986588955	0.30397	1.08669	0.23987	3.37499	D	1	03/10/2012 2:04:03 PM	0.00000	0.00000	0.00000	0.00000	0.00000	0.00000	0.00000	0.00000	0.00000	0.00000	0.00000	0.00000	0.00000	0.00000	0.00000	0.00000	0.00000	
1993	12	4	  1d 07:56:59.7099990844727	  0d 01:17:0.0599999986588955	0.30797	1.10018	0.24010	3.37102	D	1	03/10/2012 2:05:03 PM	0.00000	0.00000	0.00000	0.00000	0.00000	0.00000	0.00000	0.00000	0.00000	0.00000	0.00000	0.00000	0.00000	0.00000	0.00000	0.00000	0.00000	
1994	12	4	  1d 07:57:59.7099990844727	  0d 01:18:0.0599999986588955	0.31197	1.11366	0.24010	3.36667	D	1	03/10/2012 2:06:03 PM	0.00000	0.00000	0.00000	0.00000	0.00000	0.00000	0.00000	0.00000	0.00000	0.00000	0.00000	0.00000	0.00000	0.00000	0.00000	0.00000	0.00000	
1995	12	4	  1d 07:58:59.7099990844727	  0d 01:19:0.0599999986588955	0.31597	1.12711	0.24025	3.36240	D	1	03/10/2012 2:07:03 PM	0.00000	0.00000	0.00000	0.00000	0.00000	0.00000	0.00000	0.00000	0.00000	0.00000	0.00000	0.00000	0.00000	0.00000	0.00000	0.00000	0.00000	
1996	12	4	  1d 07:59:59.7099990844727	  0d 01:20:0.0599999986588955	0.31997	1.14055	0.24010	3.35790	D	1	03/10/2012 2:08:03 PM	0.00000	0.00000	0.00000	0.00000	0.00000	0.00000	0.00000	0.00000	0.00000	0.00000	0.00000	0.00000	0.00000	0.00000	0.00000	0.00000	0.00000	
1997	12	4	  1d 08:00:59.7099990844727	  0d 01:21:0.0599999986588955	0.32397	1.15398	0.24010	3.35302	D	1	03/10/2012 2:09:03 PM	0.00000	0.00000	0.00000	0.00000	0.00000	0.00000	0.00000	0.00000	0.00000	0.00000	0.00000	0.00000	0.00000	0.00000	0.00000	0.00000	0.00000	
1998	12	4	  1d 08:01:59.7099990844727	  0d 01:22:0.0599999986588955	0.32797	1.16738	0.24002	3.34791	D	1	03/10/2012 2:10:03 PM	0.00000	0.00000	0.00000	0.00000	0.00000	0.00000	0.00000	0.00000	0.00000	0.00000	0.00000	0.00000	0.00000	0.00000	0.00000	0.00000	0.00000	
1999	12	4	  1d 08:02:59.7099990844727	  0d 01:23:0.0599999986588955	0.33197	1.18076	0.23987	3.34279	D	1	03/10/2012 2:11:03 PM	0.00000	0.00000	0.00000	0.00000	0.00000	0.00000	0.00000	0.00000	0.00000	0.00000	0.00000	0.00000	0.00000	0.00000	0.00000	0.00000	0.00000	
2000	12	4	  1d 08:03:59.7099990844727	  0d 01:24:0.0599999986588955	0.33597	1.19412	0.24010	3.33715	D	1	03/10/2012 2:12:03 PM	0.00000	0.00000	0.00000	0.00000	0.00000	0.00000	0.00000	0.00000	0.00000	0.00000	0.00000	0.00000	0.00000	0.00000	0.00000	0.00000	0.00000	
2001	12	4	  1d 08:04:59.7099990844727	  0d 01:25:0.0599999986588955	0.33997	1.20746	0.23980	3.33173	D	1	03/10/2012 2:13:03 PM	0.00000	0.00000	0.00000	0.00000	0.00000	0.00000	0.00000	0.00000	0.00000	0.00000	0.00000	0.00000	0.00000	0.00000	0.00000	0.00000	0.00000	
2002	12	4	  1d 08:05:59.7099990844727	  0d 01:26:0.0599999986588955	0.34397	1.22077	0.23995	3.32593	D	1	03/10/2012 2:14:03 PM	0.00000	0.00000	0.00000	0.00000	0.00000	0.00000	0.00000	0.00000	0.00000	0.00000	0.00000	0.00000	0.00000	0.00000	0.00000	0.00000	0.00000	
2003	12	4	  1d 08:06:59.7099990844727	  0d 01:27:0.0599999986588955	0.34797	1.23406	0.24002	3.31960	D	1	03/10/2012 2:15:03 PM	0.00000	0.00000	0.00000	0.00000	0.00000	0.00000	0.00000	0.00000	0.00000	0.00000	0.00000	0.00000	0.00000	0.00000	0.00000	0.00000	0.00000	
2004	12	4	  1d 08:07:59.7099990844727	  0d 01:28:0.0599999986588955	0.35197	1.24733	0.23987	3.31319	D	1	03/10/2012 2:16:03 PM	0.00000	0.00000	0.00000	0.00000	0.00000	0.00000	0.00000	0.00000	0.00000	0.00000	0.00000	0.00000	0.00000	0.00000	0.00000	0.00000	0.00000	
2005	12	4	  1d 08:08:59.7099990844727	  0d 01:29:0.0599999986588955	0.35597	1.26057	0.23995	3.30632	D	1	03/10/2012 2:17:03 PM	0.00000	0.00000	0.00000	0.00000	0.00000	0.00000	0.00000	0.00000	0.00000	0.00000	0.00000	0.00000	0.00000	0.00000	0.00000	0.00000	0.00000	
2006	12	4	  1d 08:09:59.7099990844727	  0d 01:30:0.0599999986588955	0.35997	1.27378	0.23987	3.29854	D	1	03/10/2012 2:18:03 PM	0.00000	0.00000	0.00000	0.00000	0.00000	0.00000	0.00000	0.00000	0.00000	0.00000	0.00000	0.00000	0.00000	0.00000	0.00000	0.00000	0.00000	
2007	12	4	  1d 08:10:59.7099990844727	  0d 01:31:0.0599999986588955	0.36397	1.28696	0.23995	3.29061	D	1	03/10/2012 2:19:03 PM	0.00000	0.00000	0.00000	0.00000	0.00000	0.00000	0.00000	0.00000	0.00000	0.00000	0.00000	0.00000	0.00000	0.00000	0.00000	0.00000	0.00000	
2008	12	4	  1d 08:11:59.7099990844727	  0d 01:32:0.0599999986588955	0.36797	1.30010	0.24002	3.28153	D	1	03/10/2012 2:20:03 PM	0.00000	0.00000	0.00000	0.00000	0.00000	0.00000	0.00000	0.00000	0.00000	0.00000	0.00000	0.00000	0.00000	0.00000	0.00000	0.00000	0.00000	
2009	12	4	  1d 08:12:59.7099990844727	  0d 01:33:0.0599999986588955	0.37197	1.31321	0.23995	3.27123	D	1	03/10/2012 2:21:03 PM	0.00000	0.00000	0.00000	0.00000	0.00000	0.00000	0.00000	0.00000	0.00000	0.00000	0.00000	0.00000	0.00000	0.00000	0.00000	0.00000	0.00000	
2010	12	4	  1d 08:13:59.7099990844727	  0d 01:34:0.0599999986588955	0.37597	1.32627	0.24010	3.25925	D	1	03/10/2012 2:22:03 PM	0.00000	0.00000	0.00000	0.00000	0.00000	0.00000	0.00000	0.00000	0.00000	0.00000	0.00000	0.00000	0.00000	0.00000	0.00000	0.00000	0.00000	
2011	12	4	  1d 08:14:59.7099990844727	  0d 01:35:0.0599999986588955	0.37997	1.33928	0.23995	3.24598	D	1	03/10/2012 2:23:03 PM	0.00000	0.00000	0.00000	0.00000	0.00000	0.00000	0.00000	0.00000	0.00000	0.00000	0.00000	0.00000	0.00000	0.00000	0.00000	0.00000	0.00000	
2012	12	4	  1d 08:15:59.7099990844727	  0d 01:36:0.0599999986588955	0.38397	1.35223	0.23995	3.23125	D	1	03/10/2012 2:24:03 PM	0.00000	0.00000	0.00000	0.00000	0.00000	0.00000	0.00000	0.00000	0.00000	0.00000	0.00000	0.00000	0.00000	0.00000	0.00000	0.00000	0.00000	
2013	12	4	  1d 08:16:59.7099990844727	  0d 01:37:0.0599999986588955	0.38797	1.36512	0.23980	3.21370	D	1	03/10/2012 2:25:03 PM	0.00000	0.00000	0.00000	0.00000	0.00000	0.00000	0.00000	0.00000	0.00000	0.00000	0.00000	0.00000	0.00000	0.00000	0.00000	0.00000	0.00000	
2014	12	4	  1d 08:17:59.7099990844727	  0d 01:38:0.0599999986588955	0.39197	1.37794	0.24002	3.19249	D	1	03/10/2012 2:26:03 PM	0.00000	0.00000	0.00000	0.00000	0.00000	0.00000	0.00000	0.00000	0.00000	0.00000	0.00000	0.00000	0.00000	0.00000	0.00000	0.00000	0.00000	
2015	12	4	  1d 08:18:59.7099990844727	  0d 01:39:0.0599999986588955	0.39597	1.39066	0.24002	3.16632	D	1	03/10/2012 2:27:03 PM	0.00000	0.00000	0.00000	0.00000	0.00000	0.00000	0.00000	0.00000	0.00000	0.00000	0.00000	0.00000	0.00000	0.00000	0.00000	0.00000	0.00000	
2016	12	4	  1d 08:19:59.7099990844727	  0d 01:40:0.0599999986588955	0.39997	1.40326	0.24002	3.13275	D	1	03/10/2012 2:28:03 PM	0.00000	0.00000	0.00000	0.00000	0.00000	0.00000	0.00000	0.00000	0.00000	0.00000	0.00000	0.00000	0.00000	0.00000	0.00000	0.00000	0.00000	
2017	12	4	  1d 08:20:59.7099990844727	  0d 01:41:0.0599999986588955	0.40397	1.41570	0.24010	3.08804	D	1	03/10/2012 2:29:03 PM	0.00000	0.00000	0.00000	0.00000	0.00000	0.00000	0.00000	0.00000	0.00000	0.00000	0.00000	0.00000	0.00000	0.00000	0.00000	0.00000	0.00000	
2018	12	4	  1d 08:21:59.7099990844727	  0d 01:42:0.0599999986588955	0.40797	1.42794	0.24002	3.02724	D	1	03/10/2012 2:30:03 PM	0.00000	0.00000	0.00000	0.00000	0.00000	0.00000	0.00000	0.00000	0.00000	0.00000	0.00000	0.00000	0.00000	0.00000	0.00000	0.00000	0.00000	
2019	12	4	  1d 08:22:21.3500003814697	  0d 01:42:21.7000007629395	0.40941	1.43229	0.24002	3.00000	D	133	03/10/2012 2:30:25 PM	0.00000	0.00000	0.00000	0.00000	0.00000	0.00000	0.00000	0.00000	0.00000	0.00000	0.00000	0.00000	0.00000	0.00000	0.00000	0.00000	0.00000	
2020	12	5	  1d 08:22:21.3600006103516	  0d 00:00:0.00999999977648258	0.00000	0.00000	0.00000	3.12306	R	0	03/10/2012 2:30:25 PM	0.00000	0.00000	0.00000	0.00000	0.00000	0.00000	0.00000	0.00000	0.00000	0.00000	0.00000	0.00000	0.00000	0.00000	0.00000	0.00000	0.00000	
2021	12	5	  1d 08:23:21.3600006103516	  0d 00:01:0.00999999977648258	0.00000	0.00000	0.00000	3.36194	R	1	03/10/2012 2:31:25 PM	0.00000	0.00000	0.00000	0.00000	0.00000	0.00000	0.00000	0.00000	0.00000	0.00000	0.00000	0.00000	0.00000	0.00000	0.00000	0.00000	0.00000	
2022	12	5	  1d 08:24:21.3600006103516	  0d 00:02:0.00999999977648258	0.00000	0.00000	0.00000	3.39017	R	1	03/10/2012 2:32:25 PM	0.00000	0.00000	0.00000	0.00000	0.00000	0.00000	0.00000	0.00000	0.00000	0.00000	0.00000	0.00000	0.00000	0.00000	0.00000	0.00000	0.00000	
2023	12	5	  1d 08:25:21.3600006103516	  0d 00:03:0.00999999977648258	0.00000	0.00000	0.00000	3.40528	R	1	03/10/2012 2:33:25 PM	0.00000	0.00000	0.00000	0.00000	0.00000	0.00000	0.00000	0.00000	0.00000	0.00000	0.00000	0.00000	0.00000	0.00000	0.00000	0.00000	0.00000	
2024	12	5	  1d 08:26:21.3600006103516	  0d 00:04:0.00999999977648258	0.00000	0.00000	0.00000	3.41489	R	1	03/10/2012 2:34:25 PM	0.00000	0.00000	0.00000	0.00000	0.00000	0.00000	0.00000	0.00000	0.00000	0.00000	0.00000	0.00000	0.00000	0.00000	0.00000	0.00000	0.00000	
2025	12	5	  1d 08:27:21.3600006103516	  0d 00:05:0.00999999977648258	0.00000	0.00000	0.00000	3.42176	R	1	03/10/2012 2:35:25 PM	0.00000	0.00000	0.00000	0.00000	0.00000	0.00000	0.00000	0.00000	0.00000	0.00000	0.00000	0.00000	0.00000	0.00000	0.00000	0.00000	0.00000	
2026	12	5	  1d 08:28:21.3600006103516	  0d 00:06:0.00999999977648258	0.00000	0.00000	0.00000	3.42687	R	1	03/10/2012 2:36:25 PM	0.00000	0.00000	0.00000	0.00000	0.00000	0.00000	0.00000	0.00000	0.00000	0.00000	0.00000	0.00000	0.00000	0.00000	0.00000	0.00000	0.00000	
2027	12	5	  1d 08:29:21.3600006103516	  0d 00:07:0.00999999977648258	0.00000	0.00000	0.00000	3.43076	R	1	03/10/2012 2:37:25 PM	0.00000	0.00000	0.00000	0.00000	0.00000	0.00000	0.00000	0.00000	0.00000	0.00000	0.00000	0.00000	0.00000	0.00000	0.00000	0.00000	0.00000	
2028	12	5	  1d 08:30:21.3600006103516	  0d 00:08:0.00999999977648258	0.00000	0.00000	0.00000	3.43404	R	1	03/10/2012 2:38:25 PM	0.00000	0.00000	0.00000	0.00000	0.00000	0.00000	0.00000	0.00000	0.00000	0.00000	0.00000	0.00000	0.00000	0.00000	0.00000	0.00000	0.00000	
2029	12	5	  1d 08:31:21.3600006103516	  0d 00:09:0.00999999977648258	0.00000	0.00000	0.00000	3.43656	R	1	03/10/2012 2:39:25 PM	0.00000	0.00000	0.00000	0.00000	0.00000	0.00000	0.00000	0.00000	0.00000	0.00000	0.00000	0.00000	0.00000	0.00000	0.00000	0.00000	0.00000	
2030	12	5	  1d 08:32:21.3500003814697	  0d 00:10:0	0.00000	0.00000	0.00000	3.43870	R	129	03/10/2012 2:40:25 PM	0.00000	0.00000	0.00000	0.00000	0.00000	0.00000	0.00000	0.00000	0.00000	0.00000	0.00000	0.00000	0.00000	0.00000	0.00000	0.00000	0.00000	
2031	12	6	  1d 08:32:21.3700008392334	  0d 00:00:0.0199999995529652	0.00000	0.00000	0.00002	3.43839	C	0	03/10/2012 2:40:25 PM	0.00000	0.00000	0.00000	0.00000	0.00000	0.00000	0.00000	0.00000	0.00000	0.00000	0.00000	0.00000	0.00000	0.00000	0.00000	0.00000	0.00000	
2032	12	6	  1d 08:33:21.3700008392334	  0d 00:01:0.0199999995529652	0.01322	0.05290	0.80011	4.03876	C	1	03/10/2012 2:41:25 PM	0.00000	0.00000	0.00000	0.00000	0.00000	0.00000	0.00000	0.00000	0.00000	0.00000	0.00000	0.00000	0.00000	0.00000	0.00000	0.00000	0.00000	
2033	12	6	  1d 08:34:21.3700008392334	  0d 00:02:0.0199999995529652	0.02655	0.10700	0.79995	4.07309	C	1	03/10/2012 2:42:25 PM	0.00000	0.00000	0.00000	0.00000	0.00000	0.00000	0.00000	0.00000	0.00000	0.00000	0.00000	0.00000	0.00000	0.00000	0.00000	0.00000	0.00000	
2034	12	6	  1d 08:35:21.3700008392334	  0d 00:03:0.0199999995529652	0.03988	0.16148	0.79980	4.09674	C	1	03/10/2012 2:43:25 PM	0.00000	0.00000	0.00000	0.00000	0.00000	0.00000	0.00000	0.00000	0.00000	0.00000	0.00000	0.00000	0.00000	0.00000	0.00000	0.00000	0.00000	
2035	12	6	  1d 08:36:21.3700008392334	  0d 00:04:0.0199999995529652	0.05322	0.21623	0.79988	4.11543	C	1	03/10/2012 2:44:25 PM	0.00000	0.00000	0.00000	0.00000	0.00000	0.00000	0.00000	0.00000	0.00000	0.00000	0.00000	0.00000	0.00000	0.00000	0.00000	0.00000	0.00000	
2036	12	6	  1d 08:37:21.3700008392334	  0d 00:05:0.0199999995529652	0.06655	0.27121	0.80011	4.13092	C	1	03/10/2012 2:45:25 PM	0.00000	0.00000	0.00000	0.00000	0.00000	0.00000	0.00000	0.00000	0.00000	0.00000	0.00000	0.00000	0.00000	0.00000	0.00000	0.00000	0.00000	
2037	12	6	  1d 08:38:21.3700008392334	  0d 00:06:0.0199999995529652	0.07989	0.32639	0.79995	4.14473	C	1	03/10/2012 2:46:25 PM	0.00000	0.00000	0.00000	0.00000	0.00000	0.00000	0.00000	0.00000	0.00000	0.00000	0.00000	0.00000	0.00000	0.00000	0.00000	0.00000	0.00000	
2038	12	6	  1d 08:39:21.3700008392334	  0d 00:07:0.0199999995529652	0.09316	0.38146	0.78859	4.15000	C	1	03/10/2012 2:47:25 PM	0.00000	0.00000	0.00000	0.00000	0.00000	0.00000	0.00000	0.00000	0.00000	0.00000	0.00000	0.00000	0.00000	0.00000	0.00000	0.00000	0.00000	
2039	12	6	  1d 08:40:21.3700008392334	  0d 00:08:0.0199999995529652	0.10616	0.43541	0.77195	4.15000	C	1	03/10/2012 2:48:25 PM	0.00000	0.00000	0.00000	0.00000	0.00000	0.00000	0.00000	0.00000	0.00000	0.00000	0.00000	0.00000	0.00000	0.00000	0.00000	0.00000	0.00000	
2040	12	6	  1d 08:41:21.3500003814697	  0d 00:09:0	0.11890	0.48830	0.75822	4.15000	C	129	03/10/2012 2:49:25 PM	0.00000	0.00000	0.00000	0.00000	0.00000	0.00000	0.00000	0.00000	0.00000	0.00000	0.00000	0.00000	0.00000	0.00000	0.00000	0.00000	0.00000	
2041	12	7	  1d 08:41:21.3799991607666	  0d 00:00:0.0299999993294477	0.00000	0.00001	0.24918	3.89540	C	0	03/10/2012 2:49:25 PM	0.00000	0.00000	0.00000	0.00000	0.00000	0.00000	0.00000	0.00000	0.00000	0.00000	0.00000	0.00000	0.00000	0.00000	0.00000	0.00000	0.00000	
2042	12	7	  1d 08:42:21.3799991607666	  0d 00:01:0.0299999993294477	0.00417	0.01603	0.25010	3.82826	C	1	03/10/2012 2:50:25 PM	0.00000	0.00000	0.00000	0.00000	0.00000	0.00000	0.00000	0.00000	0.00000	0.00000	0.00000	0.00000	0.00000	0.00000	0.00000	0.00000	0.00000	
2043	12	7	  1d 08:43:21.3799991607666	  0d 00:02:0.0299999993294477	0.00833	0.03195	0.24994	3.82010	C	1	03/10/2012 2:51:25 PM	0.00000	0.00000	0.00000	0.00000	0.00000	0.00000	0.00000	0.00000	0.00000	0.00000	0.00000	0.00000	0.00000	0.00000	0.00000	0.00000	0.00000	
2044	12	7	  1d 08:44:21.3799991607666	  0d 00:03:0.0299999993294477	0.01250	0.04787	0.25010	3.81910	C	1	03/10/2012 2:52:25 PM	0.00000	0.00000	0.00000	0.00000	0.00000	0.00000	0.00000	0.00000	0.00000	0.00000	0.00000	0.00000	0.00000	0.00000	0.00000	0.00000	0.00000	
2045	12	7	  1d 08:45:21.3799991607666	  0d 00:04:0.0299999993294477	0.01667	0.06378	0.25002	3.82177	C	1	03/10/2012 2:53:25 PM	0.00000	0.00000	0.00000	0.00000	0.00000	0.00000	0.00000	0.00000	0.00000	0.00000	0.00000	0.00000	0.00000	0.00000	0.00000	0.00000	0.00000	
2046	12	7	  1d 08:46:21.3799991607666	  0d 00:05:0.0299999993294477	0.02083	0.07972	0.25002	3.82544	C	1	03/10/2012 2:54:25 PM	0.00000	0.00000	0.00000	0.00000	0.00000	0.00000	0.00000	0.00000	0.00000	0.00000	0.00000	0.00000	0.00000	0.00000	0.00000	0.00000	0.00000	
2047	12	7	  1d 08:47:21.3799991607666	  0d 00:06:0.0299999993294477	0.02500	0.09566	0.25002	3.82986	C	1	03/10/2012 2:55:25 PM	0.00000	0.00000	0.00000	0.00000	0.00000	0.00000	0.00000	0.00000	0.00000	0.00000	0.00000	0.00000	0.00000	0.00000	0.00000	0.00000	0.00000	
2048	12	7	  1d 08:48:21.3799991607666	  0d 00:07:0.0299999993294477	0.02917	0.11163	0.24979	3.83391	C	1	03/10/2012 2:56:25 PM	0.00000	0.00000	0.00000	0.00000	0.00000	0.00000	0.00000	0.00000	0.00000	0.00000	0.00000	0.00000	0.00000	0.00000	0.00000	0.00000	0.00000	
2049	12	7	  1d 08:49:21.3799991607666	  0d 00:08:0.0299999993294477	0.03333	0.12761	0.24994	3.83810	C	1	03/10/2012 2:57:25 PM	0.00000	0.00000	0.00000	0.00000	0.00000	0.00000	0.00000	0.00000	0.00000	0.00000	0.00000	0.00000	0.00000	0.00000	0.00000	0.00000	0.00000	
2050	12	7	  1d 08:50:21.3799991607666	  0d 00:09:0.0299999993294477	0.03750	0.14361	0.25010	3.84199	C	1	03/10/2012 2:58:25 PM	0.00000	0.00000	0.00000	0.00000	0.00000	0.00000	0.00000	0.00000	0.00000	0.00000	0.00000	0.00000	0.00000	0.00000	0.00000	0.00000	0.00000	
2051	12	7	  1d 08:51:21.3799991607666	  0d 00:10:0.0299999993294477	0.04167	0.15963	0.24987	3.84596	C	1	03/10/2012 2:59:25 PM	0.00000	0.00000	0.00000	0.00000	0.00000	0.00000	0.00000	0.00000	0.00000	0.00000	0.00000	0.00000	0.00000	0.00000	0.00000	0.00000	0.00000	
2052	12	7	  1d 08:52:21.3799991607666	  0d 00:11:0.0299999993294477	0.04583	0.17566	0.24994	3.84977	C	1	03/10/2012 3:00:25 PM	0.00000	0.00000	0.00000	0.00000	0.00000	0.00000	0.00000	0.00000	0.00000	0.00000	0.00000	0.00000	0.00000	0.00000	0.00000	0.00000	0.00000	
2053	12	7	  1d 08:53:21.3799991607666	  0d 00:12:0.0299999993294477	0.05000	0.19171	0.24979	3.85351	C	1	03/10/2012 3:01:25 PM	0.00000	0.00000	0.00000	0.00000	0.00000	0.00000	0.00000	0.00000	0.00000	0.00000	0.00000	0.00000	0.00000	0.00000	0.00000	0.00000	0.00000	
2054	12	7	  1d 08:54:21.3799991607666	  0d 00:13:0.0299999993294477	0.05417	0.20777	0.25002	3.85763	C	1	03/10/2012 3:02:25 PM	0.00000	0.00000	0.00000	0.00000	0.00000	0.00000	0.00000	0.00000	0.00000	0.00000	0.00000	0.00000	0.00000	0.00000	0.00000	0.00000	0.00000	
2055	12	7	  1d 08:55:21.3799991607666	  0d 00:14:0.0299999993294477	0.05833	0.22386	0.25002	3.86145	C	1	03/10/2012 3:03:25 PM	0.00000	0.00000	0.00000	0.00000	0.00000	0.00000	0.00000	0.00000	0.00000	0.00000	0.00000	0.00000	0.00000	0.00000	0.00000	0.00000	0.00000	
2056	12	7	  1d 08:56:21.3799991607666	  0d 00:15:0.0299999993294477	0.06250	0.23995	0.24987	3.86580	C	1	03/10/2012 3:04:25 PM	0.00000	0.00000	0.00000	0.00000	0.00000	0.00000	0.00000	0.00000	0.00000	0.00000	0.00000	0.00000	0.00000	0.00000	0.00000	0.00000	0.00000	
2057	12	7	  1d 08:57:21.3799991607666	  0d 00:16:0.0299999993294477	0.06667	0.25607	0.25002	3.87045	C	1	03/10/2012 3:05:25 PM	0.00000	0.00000	0.00000	0.00000	0.00000	0.00000	0.00000	0.00000	0.00000	0.00000	0.00000	0.00000	0.00000	0.00000	0.00000	0.00000	0.00000	
2058	12	7	  1d 08:58:21.3799991607666	  0d 00:17:0.0299999993294477	0.07083	0.27221	0.24987	3.87488	C	1	03/10/2012 3:06:25 PM	0.00000	0.00000	0.00000	0.00000	0.00000	0.00000	0.00000	0.00000	0.00000	0.00000	0.00000	0.00000	0.00000	0.00000	0.00000	0.00000	0.00000	
2059	12	7	  1d 08:59:21.3799991607666	  0d 00:18:0.0299999993294477	0.07500	0.28836	0.24994	3.87915	C	1	03/10/2012 3:07:25 PM	0.00000	0.00000	0.00000	0.00000	0.00000	0.00000	0.00000	0.00000	0.00000	0.00000	0.00000	0.00000	0.00000	0.00000	0.00000	0.00000	0.00000	
2060	12	7	  1d 09:00:21.3799991607666	  0d 00:19:0.0299999993294477	0.07917	0.30453	0.25002	3.88334	C	1	03/10/2012 3:08:25 PM	0.00000	0.00000	0.00000	0.00000	0.00000	0.00000	0.00000	0.00000	0.00000	0.00000	0.00000	0.00000	0.00000	0.00000	0.00000	0.00000	0.00000	
2061	12	7	  1d 09:01:21.3799991607666	  0d 00:20:0.0299999993294477	0.08333	0.32072	0.24994	3.88762	C	1	03/10/2012 3:09:25 PM	0.00000	0.00000	0.00000	0.00000	0.00000	0.00000	0.00000	0.00000	0.00000	0.00000	0.00000	0.00000	0.00000	0.00000	0.00000	0.00000	0.00000	
2062	12	7	  1d 09:02:21.3799991607666	  0d 00:21:0.0299999993294477	0.08750	0.33693	0.25002	3.89235	C	1	03/10/2012 3:10:25 PM	0.00000	0.00000	0.00000	0.00000	0.00000	0.00000	0.00000	0.00000	0.00000	0.00000	0.00000	0.00000	0.00000	0.00000	0.00000	0.00000	0.00000	
2063	12	7	  1d 09:03:21.3799991607666	  0d 00:22:0.0299999993294477	0.09166	0.35316	0.24994	3.89685	C	1	03/10/2012 3:11:25 PM	0.00000	0.00000	0.00000	0.00000	0.00000	0.00000	0.00000	0.00000	0.00000	0.00000	0.00000	0.00000	0.00000	0.00000	0.00000	0.00000	0.00000	
2064	12	7	  1d 09:04:21.3799991607666	  0d 00:23:0.0299999993294477	0.09583	0.36940	0.25017	3.90188	C	1	03/10/2012 3:12:25 PM	0.00000	0.00000	0.00000	0.00000	0.00000	0.00000	0.00000	0.00000	0.00000	0.00000	0.00000	0.00000	0.00000	0.00000	0.00000	0.00000	0.00000	
2065	12	7	  1d 09:05:21.3799991607666	  0d 00:24:0.0299999993294477	0.10000	0.38567	0.25010	3.90692	C	1	03/10/2012 3:13:25 PM	0.00000	0.00000	0.00000	0.00000	0.00000	0.00000	0.00000	0.00000	0.00000	0.00000	0.00000	0.00000	0.00000	0.00000	0.00000	0.00000	0.00000	
2066	12	7	  1d 09:06:21.3799991607666	  0d 00:25:0.0299999993294477	0.10416	0.40196	0.25010	3.91264	C	1	03/10/2012 3:14:25 PM	0.00000	0.00000	0.00000	0.00000	0.00000	0.00000	0.00000	0.00000	0.00000	0.00000	0.00000	0.00000	0.00000	0.00000	0.00000	0.00000	0.00000	
2067	12	7	  1d 09:07:21.3799991607666	  0d 00:26:0.0299999993294477	0.10833	0.41827	0.24994	3.91836	C	1	03/10/2012 3:15:25 PM	0.00000	0.00000	0.00000	0.00000	0.00000	0.00000	0.00000	0.00000	0.00000	0.00000	0.00000	0.00000	0.00000	0.00000	0.00000	0.00000	0.00000	
2068	12	7	  1d 09:08:21.3799991607666	  0d 00:27:0.0299999993294477	0.11250	0.43461	0.25010	3.92447	C	1	03/10/2012 3:16:25 PM	0.00000	0.00000	0.00000	0.00000	0.00000	0.00000	0.00000	0.00000	0.00000	0.00000	0.00000	0.00000	0.00000	0.00000	0.00000	0.00000	0.00000	
2069	12	7	  1d 09:09:21.3799991607666	  0d 00:28:0.0299999993294477	0.11666	0.45098	0.25002	3.93042	C	1	03/10/2012 3:17:25 PM	0.00000	0.00000	0.00000	0.00000	0.00000	0.00000	0.00000	0.00000	0.00000	0.00000	0.00000	0.00000	0.00000	0.00000	0.00000	0.00000	0.00000	
2070	12	7	  1d 09:10:21.3799991607666	  0d 00:29:0.0299999993294477	0.12083	0.46737	0.25002	3.93652	C	1	03/10/2012 3:18:25 PM	0.00000	0.00000	0.00000	0.00000	0.00000	0.00000	0.00000	0.00000	0.00000	0.00000	0.00000	0.00000	0.00000	0.00000	0.00000	0.00000	0.00000	
2071	12	7	  1d 09:11:21.3799991607666	  0d 00:30:0.0299999993294477	0.12500	0.48378	0.24994	3.94278	C	1	03/10/2012 3:19:25 PM	0.00000	0.00000	0.00000	0.00000	0.00000	0.00000	0.00000	0.00000	0.00000	0.00000	0.00000	0.00000	0.00000	0.00000	0.00000	0.00000	0.00000	
2072	12	7	  1d 09:12:21.3799991607666	  0d 00:31:0.0299999993294477	0.12916	0.50022	0.25017	3.94926	C	1	03/10/2012 3:20:25 PM	0.00000	0.00000	0.00000	0.00000	0.00000	0.00000	0.00000	0.00000	0.00000	0.00000	0.00000	0.00000	0.00000	0.00000	0.00000	0.00000	0.00000	
2073	12	7	  1d 09:13:21.3799991607666	  0d 00:32:0.0299999993294477	0.13333	0.51669	0.25010	3.95613	C	1	03/10/2012 3:21:25 PM	0.00000	0.00000	0.00000	0.00000	0.00000	0.00000	0.00000	0.00000	0.00000	0.00000	0.00000	0.00000	0.00000	0.00000	0.00000	0.00000	0.00000	
2074	12	7	  1d 09:14:21.3799991607666	  0d 00:33:0.0299999993294477	0.13750	0.53319	0.24987	3.96292	C	1	03/10/2012 3:22:25 PM	0.00000	0.00000	0.00000	0.00000	0.00000	0.00000	0.00000	0.00000	0.00000	0.00000	0.00000	0.00000	0.00000	0.00000	0.00000	0.00000	0.00000	
2075	12	7	  1d 09:15:21.3799991607666	  0d 00:34:0.0299999993294477	0.14166	0.54971	0.25017	3.96994	C	1	03/10/2012 3:23:25 PM	0.00000	0.00000	0.00000	0.00000	0.00000	0.00000	0.00000	0.00000	0.00000	0.00000	0.00000	0.00000	0.00000	0.00000	0.00000	0.00000	0.00000	
2076	12	7	  1d 09:16:21.3799991607666	  0d 00:35:0.0299999993294477	0.14583	0.56627	0.24979	3.97742	C	1	03/10/2012 3:24:25 PM	0.00000	0.00000	0.00000	0.00000	0.00000	0.00000	0.00000	0.00000	0.00000	0.00000	0.00000	0.00000	0.00000	0.00000	0.00000	0.00000	0.00000	
2077	12	7	  1d 09:17:21.3799991607666	  0d 00:36:0.0299999993294477	0.15000	0.58286	0.25010	3.98550	C	1	03/10/2012 3:25:25 PM	0.00000	0.00000	0.00000	0.00000	0.00000	0.00000	0.00000	0.00000	0.00000	0.00000	0.00000	0.00000	0.00000	0.00000	0.00000	0.00000	0.00000	
2078	12	7	  1d 09:18:21.3799991607666	  0d 00:37:0.0299999993294477	0.15416	0.59948	0.25010	3.99344	C	1	03/10/2012 3:26:25 PM	0.00000	0.00000	0.00000	0.00000	0.00000	0.00000	0.00000	0.00000	0.00000	0.00000	0.00000	0.00000	0.00000	0.00000	0.00000	0.00000	0.00000	
2079	12	7	  1d 09:19:21.3799991607666	  0d 00:38:0.0299999993294477	0.15833	0.61614	0.24994	4.00206	C	1	03/10/2012 3:27:25 PM	0.00000	0.00000	0.00000	0.00000	0.00000	0.00000	0.00000	0.00000	0.00000	0.00000	0.00000	0.00000	0.00000	0.00000	0.00000	0.00000	0.00000	
2080	12	7	  1d 09:20:21.3799991607666	  0d 00:39:0.0299999993294477	0.16250	0.63283	0.24994	4.00999	C	1	03/10/2012 3:28:25 PM	0.00000	0.00000	0.00000	0.00000	0.00000	0.00000	0.00000	0.00000	0.00000	0.00000	0.00000	0.00000	0.00000	0.00000	0.00000	0.00000	0.00000	
2081	12	7	  1d 09:21:21.3799991607666	  0d 00:40:0.0299999993294477	0.16666	0.64955	0.24994	4.01869	C	1	03/10/2012 3:29:25 PM	0.00000	0.00000	0.00000	0.00000	0.00000	0.00000	0.00000	0.00000	0.00000	0.00000	0.00000	0.00000	0.00000	0.00000	0.00000	0.00000	0.00000	
2082	12	7	  1d 09:22:21.3799991607666	  0d 00:41:0.0299999993294477	0.17083	0.66632	0.25002	4.02716	C	1	03/10/2012 3:30:25 PM	0.00000	0.00000	0.00000	0.00000	0.00000	0.00000	0.00000	0.00000	0.00000	0.00000	0.00000	0.00000	0.00000	0.00000	0.00000	0.00000	0.00000	
2083	12	7	  1d 09:23:21.3799991607666	  0d 00:42:0.0299999993294477	0.17499	0.68311	0.25002	4.03563	C	1	03/10/2012 3:31:25 PM	0.00000	0.00000	0.00000	0.00000	0.00000	0.00000	0.00000	0.00000	0.00000	0.00000	0.00000	0.00000	0.00000	0.00000	0.00000	0.00000	0.00000	
2084	12	7	  1d 09:24:21.3799991607666	  0d 00:43:0.0299999993294477	0.17916	0.69995	0.24994	4.04440	C	1	03/10/2012 3:32:25 PM	0.00000	0.00000	0.00000	0.00000	0.00000	0.00000	0.00000	0.00000	0.00000	0.00000	0.00000	0.00000	0.00000	0.00000	0.00000	0.00000	0.00000	
2085	12	7	  1d 09:25:21.3799991607666	  0d 00:44:0.0299999993294477	0.18333	0.71682	0.25010	4.05303	C	1	03/10/2012 3:33:25 PM	0.00000	0.00000	0.00000	0.00000	0.00000	0.00000	0.00000	0.00000	0.00000	0.00000	0.00000	0.00000	0.00000	0.00000	0.00000	0.00000	0.00000	
2086	12	7	  1d 09:26:21.3799991607666	  0d 00:45:0.0299999993294477	0.18749	0.73372	0.25002	4.06188	C	1	03/10/2012 3:34:25 PM	0.00000	0.00000	0.00000	0.00000	0.00000	0.00000	0.00000	0.00000	0.00000	0.00000	0.00000	0.00000	0.00000	0.00000	0.00000	0.00000	0.00000	
2087	12	7	  1d 09:27:21.3799991607666	  0d 00:46:0.0299999993294477	0.19166	0.75066	0.25002	4.07057	C	1	03/10/2012 3:35:25 PM	0.00000	0.00000	0.00000	0.00000	0.00000	0.00000	0.00000	0.00000	0.00000	0.00000	0.00000	0.00000	0.00000	0.00000	0.00000	0.00000	0.00000	
2088	12	7	  1d 09:28:21.3799991607666	  0d 00:47:0.0299999993294477	0.19583	0.76764	0.25010	4.07958	C	1	03/10/2012 3:36:25 PM	0.00000	0.00000	0.00000	0.00000	0.00000	0.00000	0.00000	0.00000	0.00000	0.00000	0.00000	0.00000	0.00000	0.00000	0.00000	0.00000	0.00000	
2089	12	7	  1d 09:29:21.3799991607666	  0d 00:48:0.0299999993294477	0.19999	0.78466	0.25010	4.08873	C	1	03/10/2012 3:37:25 PM	0.00000	0.00000	0.00000	0.00000	0.00000	0.00000	0.00000	0.00000	0.00000	0.00000	0.00000	0.00000	0.00000	0.00000	0.00000	0.00000	0.00000	
2090	12	7	  1d 09:30:21.3799991607666	  0d 00:49:0.0299999993294477	0.20416	0.80171	0.25010	4.09773	C	1	03/10/2012 3:38:25 PM	0.00000	0.00000	0.00000	0.00000	0.00000	0.00000	0.00000	0.00000	0.00000	0.00000	0.00000	0.00000	0.00000	0.00000	0.00000	0.00000	0.00000	
2091	12	7	  1d 09:31:21.3799991607666	  0d 00:50:0.0299999993294477	0.20833	0.81880	0.24987	4.10689	C	1	03/10/2012 3:39:25 PM	0.00000	0.00000	0.00000	0.00000	0.00000	0.00000	0.00000	0.00000	0.00000	0.00000	0.00000	0.00000	0.00000	0.00000	0.00000	0.00000	0.00000	
2092	12	7	  1d 09:32:21.3799991607666	  0d 00:51:0.0299999993294477	0.21249	0.83593	0.25017	4.11551	C	1	03/10/2012 3:40:25 PM	0.00000	0.00000	0.00000	0.00000	0.00000	0.00000	0.00000	0.00000	0.00000	0.00000	0.00000	0.00000	0.00000	0.00000	0.00000	0.00000	0.00000	
2093	12	7	  1d 09:33:21.3799991607666	  0d 00:52:0.0299999993294477	0.21666	0.85310	0.24979	4.12436	C	1	03/10/2012 3:41:25 PM	0.00000	0.00000	0.00000	0.00000	0.00000	0.00000	0.00000	0.00000	0.00000	0.00000	0.00000	0.00000	0.00000	0.00000	0.00000	0.00000	0.00000	
2094	12	7	  1d 09:34:21.3799991607666	  0d 00:53:0.0299999993294477	0.22083	0.87030	0.24994	4.13329	C	1	03/10/2012 3:42:25 PM	0.00000	0.00000	0.00000	0.00000	0.00000	0.00000	0.00000	0.00000	0.00000	0.00000	0.00000	0.00000	0.00000	0.00000	0.00000	0.00000	0.00000	
2095	12	7	  1d 09:35:21.3799991607666	  0d 00:54:0.0299999993294477	0.22499	0.88754	0.25002	4.14199	C	1	03/10/2012 3:43:25 PM	0.00000	0.00000	0.00000	0.00000	0.00000	0.00000	0.00000	0.00000	0.00000	0.00000	0.00000	0.00000	0.00000	0.00000	0.00000	0.00000	0.00000	
2096	12	7	  1d 09:36:15.7799997329712	  0d 00:54:54.4300003051758	0.22877	0.90321	0.25002	4.15000	C	133	03/10/2012 3:44:19 PM	0.00000	0.00000	0.00000	0.00000	0.00000	0.00000	0.00000	0.00000	0.00000	0.00000	0.00000	0.00000	0.00000	0.00000	0.00000	0.00000	0.00000	
2097	12	8	  1d 09:36:15.8100004196167	  0d 00:00:0.0299999993294477	0.00000	0.00001	0.27375	4.16175	C	0	03/10/2012 3:44:19 PM	0.00000	0.00000	0.00000	0.00000	0.00000	0.00000	0.00000	0.00000	0.00000	0.00000	0.00000	0.00000	0.00000	0.00000	0.00000	0.00000	0.00000	
2098	12	8	  1d 09:37:15.8100004196167	  0d 00:01:0.0299999993294477	0.00405	0.01681	0.23629	4.15007	C	1	03/10/2012 3:45:19 PM	0.00000	0.00000	0.00000	0.00000	0.00000	0.00000	0.00000	0.00000	0.00000	0.00000	0.00000	0.00000	0.00000	0.00000	0.00000	0.00000	0.00000	
2099	12	8	  1d 09:38:15.8100004196167	  0d 00:02:0.0299999993294477	0.00788	0.03270	0.22354	4.14992	C	1	03/10/2012 3:46:19 PM	0.00000	0.00000	0.00000	0.00000	0.00000	0.00000	0.00000	0.00000	0.00000	0.00000	0.00000	0.00000	0.00000	0.00000	0.00000	0.00000	0.00000	
2100	12	8	  1d 09:39:15.8100004196167	  0d 00:03:0.0299999993294477	0.01151	0.04776	0.21187	4.14992	C	1	03/10/2012 3:47:19 PM	0.00000	0.00000	0.00000	0.00000	0.00000	0.00000	0.00000	0.00000	0.00000	0.00000	0.00000	0.00000	0.00000	0.00000	0.00000	0.00000	0.00000	
2101	12	8	  1d 09:40:15.8100004196167	  0d 00:04:0.0299999993294477	0.01494	0.06201	0.20027	4.14977	C	1	03/10/2012 3:48:19 PM	0.00000	0.00000	0.00000	0.00000	0.00000	0.00000	0.00000	0.00000	0.00000	0.00000	0.00000	0.00000	0.00000	0.00000	0.00000	0.00000	0.00000	
2102	12	8	  1d 09:41:15.8100004196167	  0d 00:05:0.0299999993294477	0.01819	0.07549	0.18944	4.14992	C	1	03/10/2012 3:49:19 PM	0.00000	0.00000	0.00000	0.00000	0.00000	0.00000	0.00000	0.00000	0.00000	0.00000	0.00000	0.00000	0.00000	0.00000	0.00000	0.00000	0.00000	
2103	12	8	  1d 09:42:15.8100004196167	  0d 00:06:0.0299999993294477	0.02126	0.08823	0.17899	4.15000	C	1	03/10/2012 3:50:19 PM	0.00000	0.00000	0.00000	0.00000	0.00000	0.00000	0.00000	0.00000	0.00000	0.00000	0.00000	0.00000	0.00000	0.00000	0.00000	0.00000	0.00000	
2104	12	8	  1d 09:43:15.8100004196167	  0d 00:07:0.0299999993294477	0.02416	0.10027	0.16930	4.15007	C	1	03/10/2012 3:51:19 PM	0.00000	0.00000	0.00000	0.00000	0.00000	0.00000	0.00000	0.00000	0.00000	0.00000	0.00000	0.00000	0.00000	0.00000	0.00000	0.00000	0.00000	
2105	12	8	  1d 09:44:15.8100004196167	  0d 00:08:0.0299999993294477	0.02691	0.11166	0.15991	4.15000	C	1	03/10/2012 3:52:19 PM	0.00000	0.00000	0.00000	0.00000	0.00000	0.00000	0.00000	0.00000	0.00000	0.00000	0.00000	0.00000	0.00000	0.00000	0.00000	0.00000	0.00000	
2106	12	8	  1d 09:45:15.8100004196167	  0d 00:09:0.0299999993294477	0.02950	0.12243	0.15114	4.14992	C	1	03/10/2012 3:53:19 PM	0.00000	0.00000	0.00000	0.00000	0.00000	0.00000	0.00000	0.00000	0.00000	0.00000	0.00000	0.00000	0.00000	0.00000	0.00000	0.00000	0.00000	
2107	12	8	  1d 09:46:15.8100004196167	  0d 00:10:0.0299999993294477	0.03196	0.13261	0.14321	4.15000	C	1	03/10/2012 3:54:19 PM	0.00000	0.00000	0.00000	0.00000	0.00000	0.00000	0.00000	0.00000	0.00000	0.00000	0.00000	0.00000	0.00000	0.00000	0.00000	0.00000	0.00000	
2108	12	8	  1d 09:47:15.8100004196167	  0d 00:11:0.0299999993294477	0.03428	0.14226	0.13581	4.15015	C	1	03/10/2012 3:55:19 PM	0.00000	0.00000	0.00000	0.00000	0.00000	0.00000	0.00000	0.00000	0.00000	0.00000	0.00000	0.00000	0.00000	0.00000	0.00000	0.00000	0.00000	
2109	12	8	  1d 09:48:15.8100004196167	  0d 00:12:0.0299999993294477	0.03648	0.15139	0.12848	4.14984	C	1	03/10/2012 3:56:19 PM	0.00000	0.00000	0.00000	0.00000	0.00000	0.00000	0.00000	0.00000	0.00000	0.00000	0.00000	0.00000	0.00000	0.00000	0.00000	0.00000	0.00000	
2110	12	8	  1d 09:49:15.8100004196167	  0d 00:13:0.0299999993294477	0.03860	0.16019	0.12439	4.15000	C	1	03/10/2012 3:57:19 PM	0.00000	0.00000	0.00000	0.00000	0.00000	0.00000	0.00000	0.00000	0.00000	0.00000	0.00000	0.00000	0.00000	0.00000	0.00000	0.00000	0.00000	
2111	12	8	  1d 09:50:15.8100004196167	  0d 00:14:0.0299999993294477	0.04062	0.16856	0.11776	4.15000	C	1	03/10/2012 3:58:19 PM	0.00000	0.00000	0.00000	0.00000	0.00000	0.00000	0.00000	0.00000	0.00000	0.00000	0.00000	0.00000	0.00000	0.00000	0.00000	0.00000	0.00000	
2112	12	8	  1d 09:51:15.8100004196167	  0d 00:15:0.0299999993294477	0.04253	0.17650	0.11175	4.15000	C	1	03/10/2012 3:59:19 PM	0.00000	0.00000	0.00000	0.00000	0.00000	0.00000	0.00000	0.00000	0.00000	0.00000	0.00000	0.00000	0.00000	0.00000	0.00000	0.00000	0.00000	
2113	12	8	  1d 09:52:15.8100004196167	  0d 00:16:0.0299999993294477	0.04435	0.18403	0.10607	4.15000	C	1	03/10/2012 4:00:19 PM	0.00000	0.00000	0.00000	0.00000	0.00000	0.00000	0.00000	0.00000	0.00000	0.00000	0.00000	0.00000	0.00000	0.00000	0.00000	0.00000	0.00000	
2114	12	8	  1d 09:53:15.8100004196167	  0d 00:17:0.0299999993294477	0.04607	0.19118	0.10068	4.15007	C	1	03/10/2012 4:01:19 PM	0.00000	0.00000	0.00000	0.00000	0.00000	0.00000	0.00000	0.00000	0.00000	0.00000	0.00000	0.00000	0.00000	0.00000	0.00000	0.00000	0.00000	
2115	12	8	  1d 09:54:15.8100004196167	  0d 00:18:0.0299999993294477	0.04770	0.19797	0.09563	4.15007	C	1	03/10/2012 4:02:19 PM	0.00000	0.00000	0.00000	0.00000	0.00000	0.00000	0.00000	0.00000	0.00000	0.00000	0.00000	0.00000	0.00000	0.00000	0.00000	0.00000	0.00000	
2116	12	8	  1d 09:55:15.8100004196167	  0d 00:19:0.0299999993294477	0.04926	0.20442	0.09089	4.14992	C	1	03/10/2012 4:03:19 PM	0.00000	0.00000	0.00000	0.00000	0.00000	0.00000	0.00000	0.00000	0.00000	0.00000	0.00000	0.00000	0.00000	0.00000	0.00000	0.00000	0.00000	
2117	12	8	  1d 09:56:15.8100004196167	  0d 00:20:0.0299999993294477	0.05073	0.21055	0.08650	4.15015	C	1	03/10/2012 4:04:19 PM	0.00000	0.00000	0.00000	0.00000	0.00000	0.00000	0.00000	0.00000	0.00000	0.00000	0.00000	0.00000	0.00000	0.00000	0.00000	0.00000	0.00000	
2118	12	8	  1d 09:57:15.8100004196167	  0d 00:21:0.0299999993294477	0.05214	0.21638	0.08233	4.15000	C	1	03/10/2012 4:05:19 PM	0.00000	0.00000	0.00000	0.00000	0.00000	0.00000	0.00000	0.00000	0.00000	0.00000	0.00000	0.00000	0.00000	0.00000	0.00000	0.00000	0.00000	
2119	12	8	  1d 09:58:15.8100004196167	  0d 00:22:0.0299999993294477	0.05348	0.22195	0.07849	4.15000	C	1	03/10/2012 4:06:19 PM	0.00000	0.00000	0.00000	0.00000	0.00000	0.00000	0.00000	0.00000	0.00000	0.00000	0.00000	0.00000	0.00000	0.00000	0.00000	0.00000	0.00000	
2120	12	8	  1d 09:59:15.8100004196167	  0d 00:23:0.0299999993294477	0.05476	0.22725	0.07487	4.15000	C	1	03/10/2012 4:07:19 PM	0.00000	0.00000	0.00000	0.00000	0.00000	0.00000	0.00000	0.00000	0.00000	0.00000	0.00000	0.00000	0.00000	0.00000	0.00000	0.00000	0.00000	
2121	12	8	  1d 10:00:15.8100004196167	  0d 00:24:0.0299999993294477	0.05598	0.23230	0.07142	4.15000	C	1	03/10/2012 4:08:19 PM	0.00000	0.00000	0.00000	0.00000	0.00000	0.00000	0.00000	0.00000	0.00000	0.00000	0.00000	0.00000	0.00000	0.00000	0.00000	0.00000	0.00000	
2122	12	8	  1d 10:01:15.8100004196167	  0d 00:25:0.0299999993294477	0.05714	0.23713	0.06822	4.15000	C	1	03/10/2012 4:09:19 PM	0.00000	0.00000	0.00000	0.00000	0.00000	0.00000	0.00000	0.00000	0.00000	0.00000	0.00000	0.00000	0.00000	0.00000	0.00000	0.00000	0.00000	
2123	12	8	  1d 10:02:15.8100004196167	  0d 00:26:0.0299999993294477	0.05825	0.24175	0.06526	4.14992	C	1	03/10/2012 4:10:19 PM	0.00000	0.00000	0.00000	0.00000	0.00000	0.00000	0.00000	0.00000	0.00000	0.00000	0.00000	0.00000	0.00000	0.00000	0.00000	0.00000	0.00000	
2124	12	8	  1d 10:03:15.8100004196167	  0d 00:27:0.0299999993294477	0.05932	0.24616	0.06241	4.15007	C	1	03/10/2012 4:11:19 PM	0.00000	0.00000	0.00000	0.00000	0.00000	0.00000	0.00000	0.00000	0.00000	0.00000	0.00000	0.00000	0.00000	0.00000	0.00000	0.00000	0.00000	
2125	12	8	  1d 10:04:15.8100004196167	  0d 00:28:0.0299999993294477	0.06033	0.25038	0.05973	4.14992	C	1	03/10/2012 4:12:19 PM	0.00000	0.00000	0.00000	0.00000	0.00000	0.00000	0.00000	0.00000	0.00000	0.00000	0.00000	0.00000	0.00000	0.00000	0.00000	0.00000	0.00000	
2126	12	8	  1d 10:05:15.8100004196167	  0d 00:29:0.0299999993294477	0.06131	0.25442	0.05717	4.15007	C	1	03/10/2012 4:13:19 PM	0.00000	0.00000	0.00000	0.00000	0.00000	0.00000	0.00000	0.00000	0.00000	0.00000	0.00000	0.00000	0.00000	0.00000	0.00000	0.00000	0.00000	
2127	12	8	  1d 10:06:15.7799997329712	  0d 00:30:0	0.06224	0.25829	0.05470	4.15000	C	129	03/10/2012 4:14:19 PM	0.00000	0.00000	0.00000	0.00000	0.00000	0.00000	0.00000	0.00000	0.00000	0.00000	0.00000	0.00000	0.00000	0.00000	0.00000	0.00000	0.00000	
2128	12	9	  1d 10:06:15.789999961853	  0d 00:00:0.00999999977648258	0.00000	0.00000	0.00000	4.12421	R	0	03/10/2012 4:14:19 PM	0.00000	0.00000	0.00000	0.00000	0.00000	0.00000	0.00000	0.00000	0.00000	0.00000	0.00000	0.00000	0.00000	0.00000	0.00000	0.00000	0.00000	
2129	12	9	  1d 10:07:15.789999961853	  0d 00:01:0.00999999977648258	0.00000	0.00000	0.00000	4.11322	R	1	03/10/2012 4:15:19 PM	0.00000	0.00000	0.00000	0.00000	0.00000	0.00000	0.00000	0.00000	0.00000	0.00000	0.00000	0.00000	0.00000	0.00000	0.00000	0.00000	0.00000	
2130	12	9	  1d 10:08:15.789999961853	  0d 00:02:0.00999999977648258	0.00000	0.00000	0.00000	4.10925	R	1	03/10/2012 4:16:19 PM	0.00000	0.00000	0.00000	0.00000	0.00000	0.00000	0.00000	0.00000	0.00000	0.00000	0.00000	0.00000	0.00000	0.00000	0.00000	0.00000	0.00000	
2131	12	9	  1d 10:09:15.789999961853	  0d 00:03:0.00999999977648258	0.00000	0.00000	0.00000	4.10620	R	1	03/10/2012 4:17:19 PM	0.00000	0.00000	0.00000	0.00000	0.00000	0.00000	0.00000	0.00000	0.00000	0.00000	0.00000	0.00000	0.00000	0.00000	0.00000	0.00000	0.00000	
2132	12	9	  1d 10:10:15.789999961853	  0d 00:04:0.00999999977648258	0.00000	0.00000	0.00000	4.10315	R	1	03/10/2012 4:18:19 PM	0.00000	0.00000	0.00000	0.00000	0.00000	0.00000	0.00000	0.00000	0.00000	0.00000	0.00000	0.00000	0.00000	0.00000	0.00000	0.00000	0.00000
