Repository: ziggle/ChargerBatteryCyclePerformance

# Effect of Charging Algorithm on Retained Internal Charger Battery Capacity

## Introduction

I am beginning to perform testing on various battery charging algorithm to determine their effect on the loss of battery capacity with charge cycles. Because every battery has a different initial capacity, this work focuses on determining the change in normalized capacity versus cycle number under the following "treatments":

* Vendor recommend profile<br>The vendor recommends a standard constant current/constant voltage sequence.
* Fast charging<br>Customers like having the option of a fast charge to get some quick capacity when they don't have time for a full-charge.

File: Data/MB_U04_TAS5_DG23_Long_Turbo.txt (part 34 of 98)
Filename:	MB_U04_TAS5_DG23_Long_Turbo_Try2	Tester Channel:	22
Procedure:	MB_TAS5_DG23_Long_Turbo.000	Description:	Charger Internal Battery Long Turbo
Comment:	Long Turbo
Rec#	Cyc#	Step	TestTime	StepTime	Amp-hr	Watt-hr	Amps	Volts	State	ES	DPt Time	ACImp/Ohms	DCIR/Ohms	VAR1	VAR2	VAR3	VAR4	VAR5	VAR6	VAR7	VAR8	VAR9	VAR10	VAR11	VAR12	VAR13	VAR14	VAR15	
5032	31	6	  3d 08:28:25.9500007629395	  0d 00:04:0.0199999995529652	0.05322	0.21667	0.79988	4.12970	C	1	03/02/2012 8:33:30 AM	0.00000	0.00000	0.00000	0.00000	0.00000	0.00000	0.00000	0.00000	0.00000	0.00000	0.00000	0.00000	0.00000	0.00000	0.00000	0.00000	0.00000	
5033	31	6	  3d 08:29:25.9500007629395	  0d 00:05:0.0199999995529652	0.06655	0.27184	0.80003	4.14626	C	1	03/02/2012 8:34:30 AM	0.00000	0.00000	0.00000	0.00000	0.00000	0.00000	0.00000	0.00000	0.00000	0.00000	0.00000	0.00000	0.00000	0.00000	0.00000	0.00000	0.00000	
5034	31	6	  3d 08:30:25.9500007629395	  0d 00:06:0.0199999995529652	0.07978	0.32672	0.78340	4.15000	C	1	03/02/2012 8:35:30 AM	0.00000	0.00000	0.00000	0.00000	0.00000	0.00000	0.00000	0.00000	0.00000	0.00000	0.00000	0.00000	0.00000	0.00000	0.00000	0.00000	0.00000	
5035	31	6	  3d 08:31:25.9500007629395	  0d 00:07:0.0199999995529652	0.09269	0.38029	0.76608	4.14992	C	1	03/02/2012 8:36:30 AM	0.00000	0.00000	0.00000	0.00000	0.00000	0.00000	0.00000	0.00000	0.00000	0.00000	0.00000	0.00000	0.00000	0.00000	0.00000	0.00000	0.00000	
5036	31	6	  3d 08:32:25.9500007629395	  0d 00:08:0.0199999995529652	0.10534	0.43279	0.75227	4.15000	C	1	03/02/2012 8:37:30 AM	0.00000	0.00000	0.00000	0.00000	0.00000	0.00000	0.00000	0.00000	0.00000	0.00000	0.00000	0.00000	0.00000	0.00000	0.00000	0.00000	0.00000	
5037	31	6	  3d 08:33:25.9300003051758	  0d 00:09:0	0.11777	0.48440	0.74128	4.15000	C	129	03/02/2012 8:38:30 AM	0.00000	0.00000	0.00000	0.00000	0.00000	0.00000	0.00000	0.00000	0.00000	0.00000	0.00000	0.00000	0.00000	0.00000	0.00000	0.00000	0.00000	
5038	31	7	  3d 08:33:25.9599990844727	  0d 00:00:0.0299999993294477	0.00000	0.00001	0.24979	3.90387	C	0	03/02/2012 8:38:30 AM	0.00000	0.00000	0.00000	0.00000	0.00000	0.00000	0.00000	0.00000	0.00000	0.00000	0.00000	0.00000	0.00000	0.00000	0.00000	0.00000	0.00000	
5039	31	7	  3d 08:34:25.9599990844727	  0d 00:01:0.0299999993294477	0.00417	0.01607	0.24979	3.83948	C	1	03/02/2012 8:39:30 AM	0.00000	0.00000	0.00000	0.00000	0.00000	0.00000	0.00000	0.00000	0.00000	0.00000	0.00000	0.00000	0.00000	0.00000	0.00000	0.00000	0.00000	
5040	31	7	  3d 08:35:25.9599990844727	  0d 00:02:0.0299999993294477	0.00833	0.03205	0.24994	3.83146	C	1	03/02/2012 8:40:30 AM	0.00000	0.00000	0.00000	0.00000	0.00000	0.00000	0.00000	0.00000	0.00000	0.00000	0.00000	0.00000	0.00000	0.00000	0.00000	0.00000	0.00000	
5041	31	7	  3d 08:36:25.9599990844727	  0d 00:03:0.0299999993294477	0.01250	0.04800	0.25017	3.82856	C	1	03/02/2012 8:41:30 AM	0.00000	0.00000	0.00000	0.00000	0.00000	0.00000	0.00000	0.00000	0.00000	0.00000	0.00000	0.00000	0.00000	0.00000	0.00000	0.00000	0.00000	
5042	31	7	  3d 08:37:25.9599990844727	  0d 00:04:0.0299999993294477	0.01667	0.06396	0.24994	3.82940	C	1	03/02/2012 8:42:30 AM	0.00000	0.00000	0.00000	0.00000	0.00000	0.00000	0.00000	0.00000	0.00000	0.00000	0.00000	0.00000	0.00000	0.00000	0.00000	0.00000	0.00000	
5043	31	7	  3d 08:38:25.9599990844727	  0d 00:05:0.0299999993294477	0.02083	0.07992	0.24994	3.83253	C	1	03/02/2012 8:43:30 AM	0.00000	0.00000	0.00000	0.00000	0.00000	0.00000	0.00000	0.00000	0.00000	0.00000	0.00000	0.00000	0.00000	0.00000	0.00000	0.00000	0.00000	
5044	31	7	  3d 08:39:25.9599990844727	  0d 00:06:0.0299999993294477	0.02500	0.09589	0.24987	3.83680	C	1	03/02/2012 8:44:30 AM	0.00000	0.00000	0.00000	0.00000	0.00000	0.00000	0.00000	0.00000	0.00000	0.00000	0.00000	0.00000	0.00000	0.00000	0.00000	0.00000	0.00000	
5045	31	7	  3d 08:40:25.9599990844727	  0d 00:07:0.0299999993294477	0.02917	0.11189	0.25010	3.84146	C	1	03/02/2012 8:45:30 AM	0.00000	0.00000	0.00000	0.00000	0.00000	0.00000	0.00000	0.00000	0.00000	0.00000	0.00000	0.00000	0.00000	0.00000	0.00000	0.00000	0.00000	
5046	31	7	  3d 08:41:25.9599990844727	  0d 00:08:0.0299999993294477	0.03333	0.12791	0.24994	3.84627	C	1	03/02/2012 8:46:30 AM	0.00000	0.00000	0.00000	0.00000	0.00000	0.00000	0.00000	0.00000	0.00000	0.00000	0.00000	0.00000	0.00000	0.00000	0.00000	0.00000	0.00000	
5047	31	7	  3d 08:42:25.9599990844727	  0d 00:09:0.0299999993294477	0.03750	0.14394	0.25002	3.85122	C	1	03/02/2012 8:47:30 AM	0.00000	0.00000	0.00000	0.00000	0.00000	0.00000	0.00000	0.00000	0.00000	0.00000	0.00000	0.00000	0.00000	0.00000	0.00000	0.00000	0.00000	
5048	31	7	  3d 08:43:25.9599990844727	  0d 00:10:0.0299999993294477	0.04167	0.16000	0.24987	3.85580	C	1	03/02/2012 8:48:30 AM	0.00000	0.00000	0.00000	0.00000	0.00000	0.00000	0.00000	0.00000	0.00000	0.00000	0.00000	0.00000	0.00000	0.00000	0.00000	0.00000	0.00000	
5049	31	7	  3d 08:44:25.9599990844727	  0d 00:11:0.0299999993294477	0.04583	0.17607	0.25002	3.86053	C	1	03/02/2012 8:49:30 AM	0.00000	0.00000	0.00000	0.00000	0.00000	0.00000	0.00000	0.00000	0.00000	0.00000	0.00000	0.00000	0.00000	0.00000	0.00000	0.00000	0.00000	
5050	31	7	  3d 08:45:25.9599990844727	  0d 00:12:0.0299999993294477	0.05000	0.19217	0.25017	3.86503	C	1	03/02/2012 8:50:30 AM	0.00000	0.00000	0.00000	0.00000	0.00000	0.00000	0.00000	0.00000	0.00000	0.00000	0.00000	0.00000	0.00000	0.00000	0.00000	0.00000	0.00000	
5051	31	7	  3d 08:46:25.9599990844727	  0d 00:13:0.0299999993294477	0.05417	0.20828	0.25010	3.86946	C	1	03/02/2012 8:51:30 AM	0.00000	0.00000	0.00000	0.00000	0.00000	0.00000	0.00000	0.00000	0.00000	0.00000	0.00000	0.00000	0.00000	0.00000	0.00000	0.00000	0.00000	
5052	31	7	  3d 08:47:25.9599990844727	  0d 00:14:0.0299999993294477	0.05833	0.22441	0.24994	3.87404	C	1	03/02/2012 8:52:30 AM	0.00000	0.00000	0.00000	0.00000	0.00000	0.00000	0.00000	0.00000	0.00000	0.00000	0.00000	0.00000	0.00000	0.00000	0.00000	0.00000	0.00000	
5053	31	7	  3d 08:48:25.9599990844727	  0d 00:15:0.0299999993294477	0.06250	0.24056	0.24994	3.87854	C	1	03/02/2012 8:53:30 AM	0.00000	0.00000	0.00000	0.00000	0.00000	0.00000	0.00000	0.00000	0.00000	0.00000	0.00000	0.00000	0.00000	0.00000	0.00000	0.00000	0.00000	
5054	31	7	  3d 08:49:25.9599990844727	  0d 00:16:0.0299999993294477	0.06667	0.25673	0.24987	3.88334	C	1	03/02/2012 8:54:30 AM	0.00000	0.00000	0.00000	0.00000	0.00000	0.00000	0.00000	0.00000	0.00000	0.00000	0.00000	0.00000	0.00000	0.00000	0.00000	0.00000	0.00000	
5055	31	7	  3d 08:50:25.9599990844727	  0d 00:17:0.0299999993294477	0.07083	0.27292	0.24994	3.88815	C	1	03/02/2012 8:55:30 AM	0.00000	0.00000	0.00000	0.00000	0.00000	0.00000	0.00000	0.00000	0.00000	0.00000	0.00000	0.00000	0.00000	0.00000	0.00000	0.00000	0.00000	
5056	31	7	  3d 08:51:25.9599990844727	  0d 00:18:0.0299999993294477	0.07500	0.28913	0.25002	3.89311	C	1	03/02/2012 8:56:30 AM	0.00000	0.00000	0.00000	0.00000	0.00000	0.00000	0.00000	0.00000	0.00000	0.00000	0.00000	0.00000	0.00000	0.00000	0.00000	0.00000	0.00000	
5057	31	7	  3d 08:52:25.9599990844727	  0d 00:19:0.0299999993294477	0.07917	0.30537	0.24987	3.89837	C	1	03/02/2012 8:57:30 AM	0.00000	0.00000	0.00000	0.00000	0.00000	0.00000	0.00000	0.00000	0.00000	0.00000	0.00000	0.00000	0.00000	0.00000	0.00000	0.00000	0.00000	
5058	31	7	  3d 08:53:25.9599990844727	  0d 00:20:0.0299999993294477	0.08333	0.32162	0.25002	3.90417	C	1	03/02/2012 8:58:30 AM	0.00000	0.00000	0.00000	0.00000	0.00000	0.00000	0.00000	0.00000	0.00000	0.00000	0.00000	0.00000	0.00000	0.00000	0.00000	0.00000	0.00000	
5059	31	7	  3d 08:54:25.9599990844727	  0d 00:21:0.0299999993294477	0.08750	0.33790	0.24994	3.90982	C	1	03/02/2012 8:59:30 AM	0.00000	0.00000	0.00000	0.00000	0.00000	0.00000	0.00000	0.00000	0.00000	0.00000	0.00000	0.00000	0.00000	0.00000	0.00000	0.00000	0.00000	
5060	31	7	  3d 08:55:25.9599990844727	  0d 00:22:0.0299999993294477	0.09166	0.35420	0.24994	3.91569	C	1	03/02/2012 9:00:30 AM	0.00000	0.00000	0.00000	0.00000	0.00000	0.00000	0.00000	0.00000	0.00000	0.00000	0.00000	0.00000	0.00000	0.00000	0.00000	0.00000	0.00000	
5061	31	7	  3d 08:56:25.9599990844727	  0d 00:23:0.0299999993294477	0.09583	0.37053	0.25010	3.92172	C	1	03/02/2012 9:01:30 AM	0.00000	0.00000	0.00000	0.00000	0.00000	0.00000	0.00000	0.00000	0.00000	0.00000	0.00000	0.00000	0.00000	0.00000	0.00000	0.00000	0.00000	
5062	31	7	  3d 08:57:25.9599990844727	  0d 00:24:0.0299999993294477	0.10000	0.38688	0.25002	3.92790	C	1	03/02/2012 9:02:30 AM	0.00000	0.00000	0.00000	0.00000	0.00000	0.00000	0.00000	0.00000	0.00000	0.00000	0.00000	0.00000	0.00000	0.00000	0.00000	0.00000	0.00000	
5063	31	7	  3d 08:58:25.9599990844727	  0d 00:25:0.0299999993294477	0.10416	0.40326	0.24994	3.93416	C	1	03/02/2012 9:03:30 AM	0.00000	0.00000	0.00000	0.00000	0.00000	0.00000	0.00000	0.00000	0.00000	0.00000	0.00000	0.00000	0.00000	0.00000	0.00000	0.00000	0.00000	
5064	31	7	  3d 08:59:25.9599990844727	  0d 00:26:0.0299999993294477	0.10833	0.41967	0.24994	3.94072	C	1	03/02/2012 9:04:30 AM	0.00000	0.00000	0.00000	0.00000	0.00000	0.00000	0.00000	0.00000	0.00000	0.00000	0.00000	0.00000	0.00000	0.00000	0.00000	0.00000	0.00000	
5065	31	7	  3d 09:00:25.9599990844727	  0d 00:27:0.0299999993294477	0.11250	0.43610	0.24994	3.94720	C	1	03/02/2012 9:05:30 AM	0.00000	0.00000	0.00000	0.00000	0.00000	0.00000	0.00000	0.00000	0.00000	0.00000	0.00000	0.00000	0.00000	0.00000	0.00000	0.00000	0.00000	
5066	31	7	  3d 09:01:25.9599990844727	  0d 00:28:0.0299999993294477	0.11666	0.45256	0.25002	3.95438	C	1	03/02/2012 9:06:30 AM	0.00000	0.00000	0.00000	0.00000	0.00000	0.00000	0.00000	0.00000	0.00000	0.00000	0.00000	0.00000	0.00000	0.00000	0.00000	0.00000	0.00000	
5067	31	7	  3d 09:02:25.9599990844727	  0d 00:29:0.0299999993294477	0.12083	0.46905	0.25010	3.96132	C	1	03/02/2012 9:07:30 AM	0.00000	0.00000	0.00000	0.00000	0.00000	0.00000	0.00000	0.00000	0.00000	0.00000	0.00000	0.00000	0.00000	0.00000	0.00000	0.00000	0.00000	
5068	31	7	  3d 09:03:25.9599990844727	  0d 00:30:0.0299999993294477	0.12500	0.48557	0.25010	3.96910	C	1	03/02/2012 9:08:30 AM	0.00000	0.00000	0.00000	0.00000	0.00000	0.00000	0.00000	0.00000	0.00000	0.00000	0.00000	0.00000	0.00000	0.00000	0.00000	0.00000	0.00000	
5069	31	7	  3d 09:04:25.9599990844727	  0d 00:31:0.0299999993294477	0.12916	0.50213	0.24994	3.97673	C	1	03/02/2012 9:09:30 AM	0.00000	0.00000	0.00000	0.00000	0.00000	0.00000	0.00000	0.00000	0.00000	0.00000	0.00000	0.00000	0.00000	0.00000	0.00000	0.00000	0.00000	
5070	31	7	  3d 09:05:25.9599990844727	  0d 00:32:0.0299999993294477	0.13333	0.51871	0.25002	3.98535	C	1	03/02/2012 9:10:30 AM	0.00000	0.00000	0.00000	0.00000	0.00000	0.00000	0.00000	0.00000	0.00000	0.00000	0.00000	0.00000	0.00000	0.00000	0.00000	0.00000	0.00000	
5071	31	7	  3d 09:06:25.9599990844727	  0d 00:33:0.0299999993294477	0.13750	0.53534	0.25010	3.99390	C	1	03/02/2012 9:11:30 AM	0.00000	0.00000	0.00000	0.00000	0.00000	0.00000	0.00000	0.00000	0.00000	0.00000	0.00000	0.00000	0.00000	0.00000	0.00000	0.00000	0.00000	
5072	31	7	  3d 09:07:25.9599990844727	  0d 00:34:0.0299999993294477	0.14166	0.55200	0.24994	4.00252	C	1	03/02/2012 9:12:30 AM	0.00000	0.00000	0.00000	0.00000	0.00000	0.00000	0.00000	0.00000	0.00000	0.00000	0.00000	0.00000	0.00000	0.00000	0.00000	0.00000	0.00000	
5073	31	7	  3d 09:08:25.9599990844727	  0d 00:35:0.0299999993294477	0.14583	0.56869	0.24987	4.01106	C	1	03/02/2012 9:13:30 AM	0.00000	0.00000	0.00000	0.00000	0.00000	0.00000	0.00000	0.00000	0.00000	0.00000	0.00000	0.00000	0.00000	0.00000	0.00000	0.00000	0.00000	
5074	31	7	  3d 09:09:25.9599990844727	  0d 00:36:0.0299999993294477	0.15000	0.58542	0.24994	4.01999	C	1	03/02/2012 9:14:30 AM	0.00000	0.00000	0.00000	0.00000	0.00000	0.00000	0.00000	0.00000	0.00000	0.00000	0.00000	0.00000	0.00000	0.00000	0.00000	0.00000	0.00000	
5075	31	7	  3d 09:10:25.9599990844727	  0d 00:37:0.0299999993294477	0.15416	0.60219	0.24994	4.02876	C	1	03/02/2012 9:15:30 AM	0.00000	0.00000	0.00000	0.00000	0.00000	0.00000	0.00000	0.00000	0.00000	0.00000	0.00000	0.00000	0.00000	0.00000	0.00000	0.00000	0.00000	
5076	31	7	  3d 09:11:25.9599990844727	  0d 00:38:0.0299999993294477	0.15833	0.61900	0.24994	4.03777	C	1	03/02/2012 9:16:30 AM	0.00000	0.00000	0.00000	0.00000	0.00000	0.00000	0.00000	0.00000	0.00000	0.00000	0.00000	0.00000	0.00000	0.00000	0.00000	0.00000	0.00000	
5077	31	7	  3d 09:12:25.9599990844727	  0d 00:39:0.0299999993294477	0.16250	0.63584	0.25002	4.04677	C	1	03/02/2012 9:17:30 AM	0.00000	0.00000	0.00000	0.00000	0.00000	0.00000	0.00000	0.00000	0.00000	0.00000	0.00000	0.00000	0.00000	0.00000	0.00000	0.00000	0.00000	
5078	31	7	  3d 09:13:25.9599990844727	  0d 00:40:0.0299999993294477	0.16666	0.65272	0.25002	4.05585	C	1	03/02/2012 9:18:30 AM	0.00000	0.00000	0.00000	0.00000	0.00000	0.00000	0.00000	0.00000	0.00000	0.00000	0.00000	0.00000	0.00000	0.00000	0.00000	0.00000	0.00000	
5079	31	7	  3d 09:14:25.9599990844727	  0d 00:41:0.0299999993294477	0.17083	0.66964	0.24994	4.06508	C	1	03/02/2012 9:19:30 AM	0.00000	0.00000	0.00000	0.00000	0.00000	0.00000	0.00000	0.00000	0.00000	0.00000	0.00000	0.00000	0.00000	0.00000	0.00000	0.00000	0.00000	
5080	31	7	  3d 09:15:25.9599990844727	  0d 00:42:0.0299999993294477	0.17499	0.68659	0.24987	4.07393	C	1	03/02/2012 9:20:30 AM	0.00000	0.00000	0.00000	0.00000	0.00000	0.00000	0.00000	0.00000	0.00000	0.00000	0.00000	0.00000	0.00000	0.00000	0.00000	0.00000	0.00000	
5081	31	7	  3d 09:16:25.9599990844727	  0d 00:43:0.0299999993294477	0.17916	0.70359	0.24994	4.08347	C	1	03/02/2012 9:21:30 AM	0.00000	0.00000	0.00000	0.00000	0.00000	0.00000	0.00000	0.00000	0.00000	0.00000	0.00000	0.00000	0.00000	0.00000	0.00000	0.00000	0.00000	
5082	31	7	  3d 09:17:25.9599990844727	  0d 00:44:0.0299999993294477	0.18333	0.72062	0.24994	4.09300	C	1	03/02/2012 9:22:30 AM	0.00000	0.00000	0.00000	0.00000	0.00000	0.00000	0.00000	0.00000	0.00000	0.00000	0.00000	0.00000	0.00000	0.00000	0.00000	0.00000	0.00000	
5083	31	7	  3d 09:18:25.9599990844727	  0d 00:45:0.0299999993294477	0.18749	0.73769	0.24994	4.10262	C	1	03/02/2012 9:23:30 AM	0.00000	0.00000	0.00000	0.00000	0.00000	0.00000	0.00000	0.00000	0.00000	0.00000	0.00000	0.00000	0.00000	0.00000	0.00000	0.00000	0.00000	
5084	31	7	  3d 09:19:25.9599990844727	  0d 00:46:0.0299999993294477	0.19166	0.75481	0.25010	4.11200	C	1	03/02/2012 9:24:30 AM	0.00000	0.00000	0.00000	0.00000	0.00000	0.00000	0.00000	0.00000	0.00000	0.00000	0.00000	0.00000	0.00000	0.00000	0.00000	0.00000	0.00000	
5085	31	7	  3d 09:20:25.9599990844727	  0d 00:47:0.0299999993294477	0.19583	0.77196	0.25002	4.12131	C	1	03/02/2012 9:25:30 AM	0.00000	0.00000	0.00000	0.00000	0.00000	0.00000	0.00000	0.00000	0.00000	0.00000	0.00000	0.00000	0.00000	0.00000	0.00000	0.00000	0.00000	
5086	31	7	  3d 09:21:25.9599990844727	  0d 00:48:0.0299999993294477	0.19999	0.78915	0.25002	4.13054	C	1	03/02/2012 9:26:30 AM	0.00000	0.00000	0.00000	0.00000	0.00000	0.00000	0.00000	0.00000	0.00000	0.00000	0.00000	0.00000	0.00000	0.00000	0.00000	0.00000	0.00000	
5087	31	7	  3d 09:22:25.9599990844727	  0d 00:49:0.0299999993294477	0.20416	0.80638	0.25002	4.13939	C	1	03/02/2012 9:27:30 AM	0.00000	0.00000	0.00000	0.00000	0.00000	0.00000	0.00000	0.00000	0.00000	0.00000	0.00000	0.00000	0.00000	0.00000	0.00000	0.00000	0.00000	
5088	31	7	  3d 09:23:25.9599990844727	  0d 00:50:0.0299999993294477	0.20833	0.82364	0.25017	4.14862	C	1	03/02/2012 9:28:30 AM	0.00000	0.00000	0.00000	0.00000	0.00000	0.00000	0.00000	0.00000	0.00000	0.00000	0.00000	0.00000	0.00000	0.00000	0.00000	0.00000	0.00000	
5089	31	7	  3d 09:23:34.6300010681152	  0d 00:50:8.69999980926514	0.20893	0.82614	0.25010	4.15000	C	133	03/02/2012 9:28:39 AM	0.00000	0.00000	0.00000	0.00000	0.00000	0.00000	0.00000	0.00000	0.00000	0.00000	0.00000	0.00000	0.00000	0.00000	0.00000	0.00000	0.00000	
5090	31	8	  3d 09:23:34.6599998474121	  0d 00:00:0.0299999993294477	0.00000	0.00001	0.27451	4.16213	C	0	03/02/2012 9:28:39 AM	0.00000	0.00000	0.00000	0.00000	0.00000	0.00000	0.00000	0.00000	0.00000	0.00000	0.00000	0.00000	0.00000	0.00000	0.00000	0.00000	0.00000	
5091	31	8	  3d 09:24:34.6599998474121	  0d 00:01:0.0299999993294477	0.00405	0.01681	0.23598	4.15000	C	1	03/02/2012 9:29:39 AM	0.00000	0.00000	0.00000	0.00000	0.00000	0.00000	0.00000	0.00000	0.00000	0.00000	0.00000	0.00000	0.00000	0.00000	0.00000	0.00000	0.00000	
5092	31	8	  3d 09:25:34.6599998474121	  0d 00:02:0.0299999993294477	0.00788	0.03269	0.22362	4.15030	C	1	03/02/2012 9:30:39 AM	0.00000	0.00000	0.00000	0.00000	0.00000	0.00000	0.00000	0.00000	0.00000	0.00000	0.00000	0.00000	0.00000	0.00000	0.00000	0.00000	0.00000	
5093	31	8	  3d 09:26:34.6599998474121	  0d 00:03:0.0299999993294477	0.01150	0.04774	0.21172	4.14984	C	1	03/02/2012 9:31:39 AM	0.00000	0.00000	0.00000	0.00000	0.00000	0.00000	0.00000	0.00000	0.00000	0.00000	0.00000	0.00000	0.00000	0.00000	0.00000	0.00000	0.00000	
5094	31	8	  3d 09:27:34.6599998474121	  0d 00:04:0.0299999993294477	0.01494	0.06200	0.20058	4.15000	C	1	03/02/2012 9:32:39 AM	0.00000	0.00000	0.00000	0.00000	0.00000	0.00000	0.00000	0.00000	0.00000	0.00000	0.00000	0.00000	0.00000	0.00000	0.00000	0.00000	0.00000	
5095	31	8	  3d 09:28:34.6599998474121	  0d 00:05:0.0299999993294477	0.01819	0.07549	0.18975	4.15007	C	1	03/02/2012 9:33:39 AM	0.00000	0.00000	0.00000	0.00000	0.00000	0.00000	0.00000	0.00000	0.00000	0.00000	0.00000	0.00000	0.00000	0.00000	0.00000	0.00000	0.00000	
5096	31	8	  3d 09:29:34.6599998474121	  0d 00:06:0.0299999993294477	0.02127	0.08825	0.17937	4.15015	C	1	03/02/2012 9:34:39 AM	0.00000	0.00000	0.00000	0.00000	0.00000	0.00000	0.00000	0.00000	0.00000	0.00000	0.00000	0.00000	0.00000	0.00000	0.00000	0.00000	0.00000	
5097	31	8	  3d 09:30:34.6599998474121	  0d 00:07:0.0299999993294477	0.02417	0.10030	0.16915	4.15007	C	1	03/02/2012 9:35:39 AM	0.00000	0.00000	0.00000	0.00000	0.00000	0.00000	0.00000	0.00000	0.00000	0.00000	0.00000	0.00000	0.00000	0.00000	0.00000	0.00000	0.00000	
5098	31	8	  3d 09:31:34.6599998474121	  0d 00:08:0.0299999993294477	0.02691	0.11168	0.15969	4.14984	C	1	03/02/2012 9:36:39 AM	0.00000	0.00000	0.00000	0.00000	0.00000	0.00000	0.00000	0.00000	0.00000	0.00000	0.00000	0.00000	0.00000	0.00000	0.00000	0.00000	0.00000	
5099	31	8	  3d 09:32:34.6599998474121	  0d 00:09:0.0299999993294477	0.02950	0.12243	0.15137	4.15000	C	1	03/02/2012 9:37:39 AM	0.00000	0.00000	0.00000	0.00000	0.00000	0.00000	0.00000	0.00000	0.00000	0.00000	0.00000	0.00000	0.00000	0.00000	0.00000	0.00000	0.00000	
5100	31	8	  3d 09:33:34.6599998474121	  0d 00:10:0.0299999993294477	0.03195	0.13259	0.14313	4.15000	C	1	03/02/2012 9:38:39 AM	0.00000	0.00000	0.00000	0.00000	0.00000	0.00000	0.00000	0.00000	0.00000	0.00000	0.00000	0.00000	0.00000	0.00000	0.00000	0.00000	0.00000	
5101	31	8	  3d 09:34:34.6599998474121	  0d 00:11:0.0299999993294477	0.03427	0.14222	0.13535	4.15007	C	1	03/02/2012 9:39:39 AM	0.00000	0.00000	0.00000	0.00000	0.00000	0.00000	0.00000	0.00000	0.00000	0.00000	0.00000	0.00000	0.00000	0.00000	0.00000	0.00000	0.00000	
5102	31	8	  3d 09:35:34.6599998474121	  0d 00:12:0.0299999993294477	0.03647	0.15134	0.12840	4.14992	C	1	03/02/2012 9:40:39 AM	0.00000	0.00000	0.00000	0.00000	0.00000	0.00000	0.00000	0.00000	0.00000	0.00000	0.00000	0.00000	0.00000	0.00000	0.00000	0.00000	0.00000	
5103	31	8	  3d 09:36:34.6599998474121	  0d 00:13:0.0299999993294477	0.03855	0.16000	0.12199	4.15007	C	1	03/02/2012 9:41:39 AM	0.00000	0.00000	0.00000	0.00000	0.00000	0.00000	0.00000	0.00000	0.00000	0.00000	0.00000	0.00000	0.00000	0.00000	0.00000	0.00000	0.00000	
5104	31	8	  3d 09:37:34.6599998474121	  0d 00:14:0.0299999993294477	0.04054	0.16822	0.11592	4.15000	C	1	03/02/2012 9:42:39 AM	0.00000	0.00000	0.00000	0.00000	0.00000	0.00000	0.00000	0.00000	0.00000	0.00000	0.00000	0.00000	0.00000	0.00000	0.00000	0.00000	0.00000	
5105	31	8	  3d 09:38:34.6599998474121	  0d 00:15:0.0299999993294477	0.04242	0.17605	0.11031	4.15007	C	1	03/02/2012 9:43:39 AM	0.00000	0.00000	0.00000	0.00000	0.00000	0.00000	0.00000	0.00000	0.00000	0.00000	0.00000	0.00000	0.00000	0.00000	0.00000	0.00000	0.00000	
5106	31	8	  3d 09:39:34.6599998474121	  0d 00:16:0.0299999993294477	0.04421	0.18349	0.10498	4.15007	C	1	03/02/2012 9:44:39 AM	0.00000	0.00000	0.00000	0.00000	0.00000	0.00000	0.00000	0.00000	0.00000	0.00000	0.00000	0.00000	0.00000	0.00000	0.00000	0.00000	0.00000	
5107	31	8	  3d 09:40:34.6599998474121	  0d 00:17:0.0299999993294477	0.04592	0.19058	0.09995	4.15007	C	1	03/02/2012 9:45:39 AM	0.00000	0.00000	0.00000	0.00000	0.00000	0.00000	0.00000	0.00000	0.00000	0.00000	0.00000	0.00000	0.00000	0.00000	0.00000	0.00000	0.00000	
5108	31	8	  3d 09:41:34.6599998474121	  0d 00:18:0.0299999993294477	0.04755	0.19732	0.09516	4.15000	C	1	03/02/2012 9:46:39 AM	0.00000	0.00000	0.00000	0.00000	0.00000	0.00000	0.00000	0.00000	0.00000	0.00000	0.00000	0.00000	0.00000	0.00000	0.00000	0.00000	0.00000	
5109	31	8	  3d 09:42:34.6599998474121	  0d 00:19:0.0299999993294477	0.04909	0.20374	0.09047	4.15007	C	1	03/02/2012 9:47:39 AM	0.00000	0.00000	0.00000	0.00000	0.00000	0.00000	0.00000	0.00000	0.00000	0.00000	0.00000	0.00000	0.00000	0.00000	0.00000	0.00000	0.00000	
5110	31	8	  3d 09:43:34.6599998474121	  0d 00:20:0.0299999993294477	0.05056	0.20985	0.08612	4.15000	C	1	03/02/2012 9:48:39 AM	0.00000	0.00000	0.00000	0.00000	0.00000	0.00000	0.00000	0.00000	0.00000	0.00000	0.00000	0.00000	0.00000	0.00000	0.00000	0.00000	0.00000	
5111	31	8	  3d 09:44:34.6599998474121	  0d 00:21:0.0299999993294477	0.05197	0.21566	0.08209	4.15023	C	1	03/02/2012 9:49:39 AM	0.00000	0.00000	0.00000	0.00000	0.00000	0.00000	0.00000	0.00000	0.00000	0.00000	0.00000	0.00000	0.00000	0.00000	0.00000	0.00000	0.00000	
5112	31	8	  3d 09:45:34.6599998474121	  0d 00:22:0.0299999993294477	0.05330	0.22121	0.07831	4.15000	C	1	03/02/2012 9:50:39 AM	0.00000	0.00000	0.00000	0.00000	0.00000	0.00000	0.00000	0.00000	0.00000	0.00000	0.00000	0.00000	0.00000	0.00000	0.00000	0.00000	0.00000	
5113	31	8	  3d 09:46:34.6599998474121	  0d 00:23:0.0299999993294477	0.05458	0.22650	0.07485	4.15007	C	1	03/02/2012 9:51:39 AM	0.00000	0.00000	0.00000	0.00000	0.00000	0.00000	0.00000	0.00000	0.00000	0.00000	0.00000	0.00000	0.00000	0.00000	0.00000	0.00000	0.00000	
5114	31	8	  3d 09:47:34.6599998474121	  0d 00:24:0.0299999993294477	0.05580	0.23157	0.07157	4.15007	C	1	03/02/2012 9:52:39 AM	0.00000	0.00000	0.00000	0.00000	0.00000	0.00000	0.00000	0.00000	0.00000	0.00000	0.00000	0.00000	0.00000	0.00000	0.00000	0.00000	0.00000	
5115	31	8	  3d 09:48:34.6599998474121	  0d 00:25:0.0299999993294477	0.05697	0.23641	0.06862	4.14992	C	1	03/02/2012 9:53:39 AM	0.00000	0.00000	0.00000	0.00000	0.00000	0.00000	0.00000	0.00000	0.00000	0.00000	0.00000	0.00000	0.00000	0.00000	0.00000	0.00000	0.00000	
5116	31	8	  3d 09:49:34.6599998474121	  0d 00:26:0.0299999993294477	0.05809	0.24106	0.06580	4.15000	C	1	03/02/2012 9:54:39 AM	0.00000	0.00000	0.00000	0.00000	0.00000	0.00000	0.00000	0.00000	0.00000	0.00000	0.00000	0.00000	0.00000	0.00000	0.00000	0.00000	0.00000	
5117	31	8	  3d 09:50:34.6599998474121	  0d 00:27:0.0299999993294477	0.05916	0.24553	0.06332	4.14992	C	1	03/02/2012 9:55:39 AM	0.00000	0.00000	0.00000	0.00000	0.00000	0.00000	0.00000	0.00000	0.00000	0.00000	0.00000	0.00000	0.00000	0.00000	0.00000	0.00000	0.00000	
5118	31	8	  3d 09:51:34.6599998474121	  0d 00:28:0.0299999993294477	0.06020	0.24982	0.06095	4.15000	C	1	03/02/2012 9:56:39 AM	0.00000	0.00000	0.00000	0.00000	0.00000	0.00000	0.00000	0.00000	0.00000	0.00000	0.00000	0.00000	0.00000	0.00000	0.00000	0.00000	0.00000	
5119	31	8	  3d 09:52:34.6599998474121	  0d 00:29:0.0299999993294477	0.06120	0.25396	0.05877	4.14992	C	1	03/02/2012 9:57:39 AM	0.00000	0.00000	0.00000	0.00000	0.00000	0.00000	0.00000	0.00000	0.00000	0.00000	0.00000	0.00000	0.00000	0.00000	0.00000	0.00000	0.00000	
5120	31	8	  3d 09:53:34.6300010681152	  0d 00:30:0	0.06216	0.25796	0.05677	4.15007	C	129	03/02/2012 9:58:39 AM	0.00000	0.00000	0.00000	0.00000	0.00000	0.00000	0.00000	0.00000	0.00000	0.00000	0.00000	0.00000	0.00000	0.00000	0.00000	0.00000	0.00000	
5121	31	9	  3d 09:53:34.6399993896484	  0d 00:00:0.00999999977648258	0.00000	0.00000	0.00000	4.12200	R	0	03/02/2012 9:58:39 AM	0.00000	0.00000	0.00000	0.00000	0.00000	0.00000	0.00000	0.00000	0.00000	0.00000	0.00000	0.00000	0.00000	0.00000	0.00000	0.00000	0.00000	
5122	31	9	  3d 09:54:34.6399993896484	  0d 00:01:0.00999999977648258	0.00000	0.00000	0.00000	4.10872	R	1	03/02/2012 9:59:39 AM	0.00000	0.00000	0.00000	0.00000	0.00000	0.00000	0.00000	0.00000	0.00000	0.00000	0.00000	0.00000	0.00000	0.00000	0.00000	0.00000	0.00000	
5123	31	9	  3d 09:55:34.6399993896484	  0d 00:02:0.00999999977648258	0.00000	0.00000	0.00000	4.10346	R	1	03/02/2012 10:00:39 AM	0.00000	0.00000	0.00000	0.00000	0.00000	0.00000	0.00000	0.00000	0.00000	0.00000	0.00000	0.00000	0.00000	0.00000	0.00000	0.00000	0.00000	
5124	31	9	  3d 09:56:34.6399993896484	  0d 00:03:0.00999999977648258	0.00000	0.00000	0.00000	4.09911	R	1	03/02/2012 10:01:39 AM	0.00000	0.00000	0.00000	0.00000	0.00000	0.00000	0.00000	0.00000	0.00000	0.00000	0.00000	0.00000	0.00000	0.00000	0.00000	0.00000	0.00000	
5125	31	9	  3d 09:57:34.6399993896484	  0d 00:04:0.00999999977648258	0.00000	0.00000	0.00000	4.09522	R	1	03/02/2012 10:02:39 AM	0.00000	0.00000	0.00000	0.00000	0.00000	0.00000	0.00000	0.00000	0.00000	0.00000	0.00000	0.00000	0.00000	0.00000	0.00000	0.00000	0.00000	
5126	31	9	  3d 09:58:34.6399993896484	  0d 00:05:0.00999999977648258	0.00000	0.00000	0.00000	4.09140	R	1	03/02/2012 10:03:39 AM	0.00000	0.00000	0.00000	0.00000	0.00000	0.00000	0.00000	0.00000	0.00000	0.00000	0.00000	0.00000	0.00000	0.00000	0.00000	0.00000	0.00000	
5127	31	9	  3d 09:59:34.6399993896484	  0d 00:06:0.00999999977648258	0.00000	0.00000	0.00000	4.08797	R	1	03/02/2012 10:04:39 AM	0.00000	0.00000	0.00000	0.00000	0.00000	0.00000	0.00000	0.00000	0.00000	0.00000	0.00000	0.00000	0.00000	0.00000	0.00000	0.00000	0.00000	
5128	31	9	  3d 10:00:34.6399993896484	  0d 00:07:0.00999999977648258	0.00000	0.00000	0.00000	4.08469	R	1	03/02/2012 10:05:39 AM	0.00000	0.00000	0.00000	0.00000	0.00000	0.00000	0.00000	0.00000	0.00000	0.00000	0.00000	0.00000	0.00000	0.00000	0.00000	0.00000	0.00000	
5129	31	9	  3d 10:01:34.6399993896484	  0d 00:08:0.00999999977648258	0.00000	0.00000	0.00000	4.08171	R	1	03/02/2012 10:06:39 AM	0.00000	0.00000	0.00000	0.00000	0.00000	0.00000	0.00000	0.00000	0.00000	0.00000	0.00000	0.00000	0.00000	0.00000	0.00000	0.00000	0.00000	
5130	31	9	  3d 10:02:34.6399993896484	  0d 00:09:0.00999999977648258	0.00000	0.00000	0.00000	4.07912	R	1	03/02/2012 10:07:39 AM	0.00000	0.00000	0.00000	0.00000	0.00000	0.00000	0.00000	0.00000	0.00000	0.00000	0.00000	0.00000	0.00000	0.00000	0.00000	0.00000	0.00000	
5131	31	9	  3d 10:03:34.6300010681152	  0d 00:10:0	0.00000	0.00000	0.00000	4.07683	R	129	03/02/2012 10:08:39 AM	0.00000	0.00000	0.00000	0.00000	0.00000	0.00000	0.00000	0.00000	0.00000	0.00000	0.00000	0.00000	0.00000	0.00000	0.00000	0.00000	0.00000	
5132	32	4	  3d 10:03:34.689998626709	  0d 00:00:0.0599999986588955	0.00000	0.00000	0.00015	4.07713	D	0	03/02/2012 10:08:39 AM	0.00000	0.00000	0.00000	0.00000	0.00000	0.00000	0.00000	0.00000	0.00000	0.00000	0.00000	0.00000	0.00000	0.00000	0.00000	0.00000	0.00000	
5133	32	4	  3d 10:04:34.689998626709	  0d 00:01:0.0599999986588955	0.00398	0.01558	0.24002	3.89815	D	1	03/02/2012 10:09:39 AM	0.00000	0.00000	0.00000	0.00000	0.00000	0.00000	0.00000	0.00000	0.00000	0.00000	0.00000	0.00000	0.00000	0.00000	0.00000	0.00000	0.00000	
5134	32	4	  3d 10:05:34.689998626709	  0d 00:02:0.0599999986588955	0.00798	0.03112	0.24010	3.87602	D	1	03/02/2012 10:10:39 AM	0.00000	0.00000	0.00000	0.00000	0.00000	0.00000	0.00000	0.00000	0.00000	0.00000	0.00000	0.00000	0.00000	0.00000	0.00000	0.00000	0.00000	
5135	32	4	  3d 10:06:34.689998626709	  0d 00:03:0.0599999986588955	0.01198	0.04659	0.23995	3.85954	D	1	03/02/2012 10:11:39 AM	0.00000	0.00000	0.00000	0.00000	0.00000	0.00000	0.00000	0.00000	0.00000	0.00000	0.00000	0.00000	0.00000	0.00000	0.00000	0.00000	0.00000	
5136	32	4	  3d 10:07:34.689998626709	  0d 00:04:0.0599999986588955	0.01598	0.06200	0.24002	3.84527	D	1	03/02/2012 10:12:39 AM	0.00000	0.00000	0.00000	0.00000	0.00000	0.00000	0.00000	0.00000	0.00000	0.00000	0.00000	0.00000	0.00000	0.00000	0.00000	0.00000	0.00000	
5137	32	4	  3d 10:08:34.689998626709	  0d 00:05:0.0599999986588955	0.01998	0.07736	0.23980	3.83215	D	1	03/02/2012 10:13:39 AM	0.00000	0.00000	0.00000	0.00000	0.00000	0.00000	0.00000	0.00000	0.00000	0.00000	0.00000	0.00000	0.00000	0.00000	0.00000	0.00000	0.00000	
5138	32	4	  3d 10:09:34.689998626709	  0d 00:06:0.0599999986588955	0.02398	0.09266	0.24018	3.81956	D	1	03/02/2012 10:14:39 AM	0.00000	0.00000	0.00000	0.00000	0.00000	0.00000	0.00000	0.00000	0.00000	0.00000	0.00000	0.00000	0.00000	0.00000	0.00000	0.00000	0.00000	
5139	32	4	  3d 10:10:34.689998626709	  0d 00:07:0.0599999986588955	0.02798	0.10791	0.24010	3.80758	D	1	03/02/2012 10:15:39 AM	0.00000	0.00000	0.00000	0.00000	0.00000	0.00000	0.00000	0.00000	0.00000	0.00000	0.00000	0.00000	0.00000	0.00000	0.00000	0.00000	0.00000	
5140	32	4	  3d 10:11:34.689998626709	  0d 00:08:0.0599999986588955	0.03198	0.12312	0.24010	3.79591	D	1	03/02/2012 10:16:39 AM	0.00000	0.00000	0.00000	0.00000	0.00000	0.00000	0.00000	0.00000	0.00000	0.00000	0.00000	0.00000	0.00000	0.00000	0.00000	0.00000	0.00000	
5141	32	4	  3d 10:12:34.689998626709	  0d 00:09:0.0599999986588955	0.03598	0.13828	0.23980	3.78477	D	1	03/02/2012 10:17:39 AM	0.00000	0.00000	0.00000	0.00000	0.00000	0.00000	0.00000	0.00000	0.00000	0.00000	0.00000	0.00000	0.00000	0.00000	0.00000	0.00000	0.00000	
5142	32	4	  3d 10:13:34.689998626709	  0d 00:10:0.0599999986588955	0.03998	0.15340	0.23995	3.77356	D	1	03/02/2012 10:18:39 AM	0.00000	0.00000	0.00000	0.00000	0.00000	0.00000	0.00000	0.00000	0.00000	0.00000	0.00000	0.00000	0.00000	0.00000	0.00000	0.00000	0.00000	
5143	32	4	  3d 10:14:34.689998626709	  0d 00:11:0.0599999986588955	0.04398	0.16847	0.24018	3.76280	D	1	03/02/2012 10:19:39 AM	0.00000	0.00000	0.00000	0.00000	0.00000	0.00000	0.00000	0.00000	0.00000	0.00000	0.00000	0.00000	0.00000	0.00000	0.00000	0.00000	0.00000	
5144	32	4	  3d 10:15:34.689998626709	  0d 00:12:0.0599999986588955	0.04798	0.18350	0.23987	3.75235	D	1	03/02/2012 10:20:39 AM	0.00000	0.00000	0.00000	0.00000	0.00000	0.00000	0.00000	0.00000	0.00000	0.00000	0.00000	0.00000	0.00000	0.00000	0.00000	0.00000	0.00000	
5145	32	4	  3d 10:16:34.689998626709	  0d 00:13:0.0599999986588955	0.05198	0.19849	0.24002	3.74197	D	1	03/02/2012 10:21:39 AM	0.00000	0.00000	0.00000	0.00000	0.00000	0.00000	0.00000	0.00000	0.00000	0.00000	0.00000	0.00000	0.00000	0.00000	0.00000	0.00000	0.00000	
5146	32	4	  3d 10:17:34.689998626709	  0d 00:14:0.0599999986588955	0.05598	0.21344	0.24002	3.73190	D	1	03/02/2012 10:22:39 AM	0.00000	0.00000	0.00000	0.00000	0.00000	0.00000	0.00000	0.00000	0.00000	0.00000	0.00000	0.00000	0.00000	0.00000	0.00000	0.00000	0.00000	
5147	32	4	  3d 10:18:34.689998626709	  0d 00:15:0.0599999986588955	0.05998	0.22834	0.23995	3.72160	D	1	03/02/2012 10:23:39 AM	0.00000	0.00000	0.00000	0.00000	0.00000	0.00000	0.00000	0.00000	0.00000	0.00000	0.00000	0.00000	0.00000	0.00000	0.00000	0.00000	0.00000	
5148	32	4	  3d 10:19:34.689998626709	  0d 00:16:0.0599999986588955	0.06398	0.24321	0.23995	3.71153	D	1	03/02/2012 10:24:39 AM	0.00000	0.00000	0.00000	0.00000	0.00000	0.00000	0.00000	0.00000	0.00000	0.00000	0.00000	0.00000	0.00000	0.00000	0.00000	0.00000	0.00000	
5149	32	4	  3d 10:20:34.689998626709	  0d 00:17:0.0599999986588955	0.06798	0.25804	0.24010	3.70199	D	1	03/02/2012 10:25:39 AM	0.00000	0.00000	0.00000	0.00000	0.00000	0.00000	0.00000	0.00000	0.00000	0.00000	0.00000	0.00000	0.00000	0.00000	0.00000	0.00000	0.00000	
5150	32	4	  3d 10:21:34.689998626709	  0d 00:18:0.0599999986588955	0.07198	0.27283	0.23995	3.69230	D	1	03/02/2012 10:26:39 AM	0.00000	0.00000	0.00000	0.00000	0.00000	0.00000	0.00000	0.00000	0.00000	0.00000	0.00000	0.00000	0.00000	0.00000	0.00000	0.00000	0.00000	
5151	32	4	  3d 10:22:34.689998626709	  0d 00:19:0.0599999986588955	0.07598	0.28757	0.23995	3.68231	D	1	03/02/2012 10:27:39 AM	0.00000	0.00000	0.00000	0.00000	0.00000	0.00000	0.00000	0.00000	0.00000	0.00000	0.00000	0.00000	0.00000	0.00000	0.00000	0.00000	0.00000	
5152	32	4	  3d 10:23:34.689998626709	  0d 00:20:0.0599999986588955	0.07998	0.30228	0.23995	3.67285	D	1	03/02/2012 10:28:39 AM	0.00000	0.00000	0.00000	0.00000	0.00000	0.00000	0.00000	0.00000	0.00000	0.00000	0.00000	0.00000	0.00000	0.00000	0.00000	0.00000	0.00000	
5153	32	4	  3d 10:24:34.689998626709	  0d 00:21:0.0599999986588955	0.08398	0.31696	0.23995	3.66285	D	1	03/02/2012 10:29:39 AM	0.00000	0.00000	0.00000	0.00000	0.00000	0.00000	0.00000	0.00000	0.00000	0.00000	0.00000	0.00000	0.00000	0.00000	0.00000	0.00000	0.00000	
5154	32	4	  3d 10:25:34.689998626709	  0d 00:22:0.0599999986588955	0.08798	0.33159	0.24002	3.65332	D	1	03/02/2012 10:30:39 AM	0.00000	0.00000	0.00000	0.00000	0.00000	0.00000	0.00000	0.00000	0.00000	0.00000	0.00000	0.00000	0.00000	0.00000	0.00000	0.00000	0.00000	
5155	32	4	  3d 10:26:34.689998626709	  0d 00:23:0.0599999986588955	0.09198	0.34618	0.24018	3.64370	D	1	03/02/2012 10:31:39 AM	0.00000	0.00000	0.00000	0.00000	0.00000	0.00000	0.00000	0.00000	0.00000	0.00000	0.00000	0.00000	0.00000	0.00000	0.00000	0.00000	0.00000	
5156	32	4	  3d 10:27:34.689998626709	  0d 00:24:0.0599999986588955	0.09598	0.36074	0.23995	3.63485	D	1	03/02/2012 10:32:39 AM	0.00000	0.00000	0.00000	0.00000	0.00000	0.00000	0.00000	0.00000	0.00000	0.00000	0.00000	0.00000	0.00000	0.00000	0.00000	0.00000	0.00000	
5157	32	4	  3d 10:28:34.689998626709	  0d 00:25:0.0599999986588955	0.09998	0.37526	0.23987	3.62615	D	1	03/02/2012 10:33:39 AM	0.00000	0.00000	0.00000	0.00000	0.00000	0.00000	0.00000	0.00000	0.00000	0.00000	0.00000	0.00000	0.00000	0.00000	0.00000	0.00000	0.00000	
5158	32	4	  3d 10:29:34.689998626709	  0d 00:26:0.0599999986588955	0.10398	0.38975	0.24002	3.61730	D	1	03/02/2012 10:34:39 AM	0.00000	0.00000	0.00000	0.00000	0.00000	0.00000	0.00000	0.00000	0.00000	0.00000	0.00000	0.00000	0.00000	0.00000	0.00000	0.00000	0.00000	
5159	32	4	  3d 10:30:34.689998626709	  0d 00:27:0.0599999986588955	0.10798	0.40420	0.24002	3.60861	D	1	03/02/2012 10:35:39 AM	0.00000	0.00000	0.00000	0.00000	0.00000	0.00000	0.00000	0.00000	0.00000	0.00000	0.00000	0.00000	0.00000	0.00000	0.00000	0.00000	0.00000	
5160	32	4	  3d 10:31:34.689998626709	  0d 00:28:0.0599999986588955	0.11198	0.41862	0.23995	3.60029	D	1	03/02/2012 10:36:39 AM	0.00000	0.00000	0.00000	0.00000	0.00000	0.00000	0.00000	0.00000	0.00000	0.00000	0.00000	0.00000	0.00000	0.00000	0.00000	0.00000	0.00000	
5161	32	4	  3d 10:32:34.689998626709	  0d 00:29:0.0599999986588955	0.11597	0.43300	0.23995	3.59228	D	1	03/02/2012 10:37:39 AM	0.00000	0.00000	0.00000	0.00000	0.00000	0.00000	0.00000	0.00000	0.00000	0.00000	0.00000	0.00000	0.00000	0.00000	0.00000	0.00000	0.00000	
5162	32	4	  3d 10:33:34.689998626709	  0d 00:30:0.0599999986588955	0.11997	0.44735	0.24002	3.58457	D	1	03/02/2012 10:38:39 AM	0.00000	0.00000	0.00000	0.00000	0.00000	0.00000	0.00000	0.00000	0.00000	0.00000	0.00000	0.00000	0.00000	0.00000	0.00000	0.00000	0.00000	
5163	32	4	  3d 10:34:34.689998626709	  0d 00:31:0.0599999986588955	0.12397	0.46168	0.23987	3.57671	D	1	03/02/2012 10:39:39 AM	0.00000	0.00000	0.00000	0.00000	0.00000	0.00000	0.00000	0.00000	0.00000	0.00000	0.00000	0.00000	0.00000	0.00000	0.00000	0.00000	0.00000	
5164	32	4	  3d 10:35:34.689998626709	  0d 00:32:0.0599999986588955	0.12797	0.47597	0.24002	3.56924	D	1	03/02/2012 10:40:39 AM	0.00000	0.00000	0.00000	0.00000	0.00000	0.00000	0.00000	0.00000	0.00000	0.00000	0.00000	0.00000	0.00000	0.00000	0.00000	0.00000	0.00000	
5165	32	4	  3d 10:36:34.689998626709	  0d 00:33:0.0599999986588955	0.13197	0.49023	0.23995	3.56184	D	1	03/02/2012 10:41:39 AM	0.00000	0.00000	0.00000	0.00000	0.00000	0.00000	0.00000	0.00000	0.00000	0.00000	0.00000	0.00000	0.00000	0.00000	0.00000	0.00000	0.00000	
5166	32	4	  3d 10:37:34.689998626709	  0d 00:34:0.0599999986588955	0.13597	0.50446	0.24002	3.55474	D	1	03/02/2012 10:42:39 AM	0.00000	0.00000	0.00000	0.00000	0.00000	0.00000	0.00000	0.00000	0.00000	0.00000	0.00000	0.00000	0.00000	0.00000	0.00000	0.00000	0.00000	
5167	32	4	  3d 10:38:34.689998626709	  0d 00:35:0.0599999986588955	0.13997	0.51867	0.24002	3.54780	D	1	03/02/2012 10:43:39 AM	0.00000	0.00000	0.00000	0.00000	0.00000	0.00000	0.00000	0.00000	0.00000	0.00000	0.00000	0.00000	0.00000	0.00000	0.00000	0.00000	0.00000	
5168	32	4	  3d 10:39:34.689998626709	  0d 00:36:0.0599999986588955	0.14397	0.53285	0.23987	3.54154	D	1	03/02/2012 10:44:39 AM	0.00000	0.00000	0.00000	0.00000	0.00000	0.00000	0.00000	0.00000	0.00000	0.00000	0.00000	0.00000	0.00000	0.00000	0.00000	0.00000	0.00000	
5169	32	4	  3d 10:40:34.689998626709	  0d 00:37:0.0599999986588955	0.14797	0.54700	0.23995	3.53491	D	1	03/02/2012 10:45:39 AM	0.00000	0.00000	0.00000	0.00000	0.00000	0.00000	0.00000	0.00000	0.00000	0.00000	0.00000	0.00000	0.00000	0.00000	0.00000	0.00000	0.00000	
5170	32	4	  3d 10:41:34.689998626709	  0d 00:38:0.0599999986588955	0.15197	0.56113	0.23987	3.52895	D	1	03/02/2012 10:46:39 AM	0.00000	0.00000	0.00000	0.00000	0.00000	0.00000	0.00000	0.00000	0.00000	0.00000	0.00000	0.00000	0.00000	0.00000	0.00000	0.00000	0.00000	
5171	32	4	  3d 10:42:34.689998626709	  0d 00:39:0.0599999986588955	0.15597	0.57523	0.24002	3.52270	D	1	03/02/2012 10:47:39 AM	0.00000	0.00000	0.00000	0.00000	0.00000	0.00000	0.00000	0.00000	0.00000	0.00000	0.00000	0.00000	0.00000	0.00000	0.00000	0.00000	0.00000	
5172	32	4	  3d 10:43:34.689998626709	  0d 00:40:0.0599999986588955	0.15997	0.58931	0.23987	3.51698	D	1	03/02/2012 10:48:39 AM	0.00000	0.00000	0.00000	0.00000	0.00000	0.00000	0.00000	0.00000	0.00000	0.00000	0.00000	0.00000	0.00000	0.00000	0.00000	0.00000	0.00000	
5173	32	4	  3d 10:44:34.689998626709	  0d 00:41:0.0599999986588955	0.16397	0.60336	0.23987	3.51141	D	1	03/02/2012 10:49:39 AM	0.00000	0.00000	0.00000	0.00000	0.00000	0.00000	0.00000	0.00000	0.00000	0.00000	0.00000	0.00000	0.00000	0.00000	0.00000	0.00000	0.00000	
5174	32	4	  3d 10:45:34.689998626709	  0d 00:42:0.0599999986588955	0.16797	0.61740	0.23995	3.50584	D	1	03/02/2012 10:50:39 AM	0.00000	0.00000	0.00000	0.00000	0.00000	0.00000	0.00000	0.00000	0.00000	0.00000	0.00000	0.00000	0.00000	0.00000	0.00000	0.00000	0.00000	
5175	32	4	  3d 10:46:34.689998626709	  0d 00:43:0.0599999986588955	0.17197	0.63141	0.24010	3.50057	D	1	03/02/2012 10:51:39 AM	0.00000	0.00000	0.00000	0.00000	0.00000	0.00000	0.00000	0.00000	0.00000	0.00000	0.00000	0.00000	0.00000	0.00000	0.00000	0.00000	0.00000	
5176	32	4	  3d 10:47:34.689998626709	  0d 00:44:0.0599999986588955	0.17597	0.64540	0.23980	3.49554	D	1	03/02/2012 10:52:39 AM	0.00000	0.00000	0.00000	0.00000	0.00000	0.00000	0.00000	0.00000	0.00000	0.00000	0.00000	0.00000	0.00000	0.00000	0.00000	0.00000	0.00000	
5177	32	4	  3d 10:48:34.689998626709	  0d 00:45:0.0599999986588955	0.17997	0.65937	0.24002	3.49058	D	1	03/02/2012 10:53:39 AM	0.00000	0.00000	0.00000	0.00000	0.00000	0.00000	0.00000	0.00000	0.00000	0.00000	0.00000	0.00000	0.00000	0.00000	0.00000	0.00000	0.00000	
5178	32	4	  3d 10:49:34.689998626709	  0d 00:46:0.0599999986588955	0.18397	0.67333	0.23995	3.48577	D	1	03/02/2012 10:54:39 AM	0.00000	0.00000	0.00000	0.00000	0.00000	0.00000	0.00000	0.00000	0.00000	0.00000	0.00000	0.00000	0.00000	0.00000	0.00000	0.00000	0.00000	
5179	32	4	  3d 10:50:34.689998626709	  0d 00:47:0.0599999986588955	0.18797	0.68726	0.24002	3.48127	D	1	03/02/2012 10:55:39 AM	0.00000	0.00000	0.00000	0.00000	0.00000	0.00000	0.00000	0.00000	0.00000	0.00000	0.00000	0.00000	0.00000	0.00000	0.00000	0.00000	0.00000	
5180	32	4	  3d 10:51:34.689998626709	  0d 00:48:0.0599999986588955	0.19197	0.70118	0.24002	3.47662	D	1	03/02/2012 10:56:39 AM	0.00000	0.00000	0.00000	0.00000	0.00000	0.00000	0.00000	0.00000	0.00000	0.00000	0.00000	0.00000	0.00000	0.00000	0.00000	0.00000	0.00000	
5181	32	4	  3d 10:52:34.689998626709	  0d 00:49:0.0599999986588955	0.19597	0.71507	0.24002	3.47227	D	1	03/02/2012 10:57:39 AM	0.00000	0.00000	0.00000	0.00000	0.00000	0.00000	0.00000	0.00000	0.00000	0.00000	0.00000	0.00000	0.00000	0.00000	0.00000	0.00000	0.00000	
5182	32	4	  3d 10:53:34.689998626709	  0d 00:50:0.0599999986588955	0.19997	0.72895	0.24010	3.46784	D	1	03/02/2012 10:58:39 AM	0.00000	0.00000	0.00000	0.00000	0.00000	0.00000	0.00000	0.00000	0.00000	0.00000	0.00000	0.00000	0.00000	0.00000	0.00000	0.00000	0.00000	
5183	32	4	  3d 10:54:34.689998626709	  0d 00:51:0.0599999986588955	0.20397	0.74282	0.23987	3.46372	D	1	03/02/2012 10:59:39 AM	0.00000	0.00000	0.00000	0.00000	0.00000	0.00000	0.00000	0.00000	0.00000	0.00000	0.00000	0.00000	0.00000	0.00000	0.00000	0.00000	0.00000
