Repository: ziggle/ChargerBatteryCyclePerformance

# Effect of Charging Algorithm on Retained Internal Charger Battery Capacity

## Introduction

I am beginning to perform testing on various battery charging algorithm to determine their effect on the loss of battery capacity with charge cycles. Because every battery has a different initial capacity, this work focuses on determining the change in normalized capacity versus cycle number under the following "treatments":

* Vendor recommend profile<br>The vendor recommends a standard constant current/constant voltage sequence.
* Fast charging<br>Customers like having the option of a fast charge to get some quick capacity when they don't have time for a full-charge.

File: Data/MB_U01_TAS5_DVendor_Profile.txt (part 42 of 96)
Filename:	MB_U01_TAS5_DVendor_Profile_Try4	Tester Channel:	20
Procedure:	MB_TAS5_DVendor_Profile.000	Description:	Z22FH Quick Test
Comment:	Vendor #1
Rec#	Cyc#	Step	TestTime	StepTime	Amp-hr	Watt-hr	Amps	Volts	State	ES	DPt Time	ACImp/Ohms	DCIR/Ohms	VAR1	VAR2	VAR3	VAR4	VAR5	VAR6	VAR7	VAR8	VAR9	VAR10	VAR11	VAR12	VAR13	VAR14	VAR15	
6239	20	7	  4d 05:43:35.7599983215332	  0d 00:18:0.0199999995529652	0.02129	0.08942	0.05207	4.19989	C	1	03/03/2012 6:29:29 AM	0.00000	0.00000	0.00000	0.00000	0.00000	0.00000	0.00000	0.00000	0.00000	0.00000	0.00000	0.00000	0.00000	0.00000	0.00000	0.00000	0.00000	
6240	20	7	  4d 05:44:35.7599983215332	  0d 00:19:0.0199999995529652	0.02214	0.09301	0.05049	4.19997	C	1	03/03/2012 6:30:29 AM	0.00000	0.00000	0.00000	0.00000	0.00000	0.00000	0.00000	0.00000	0.00000	0.00000	0.00000	0.00000	0.00000	0.00000	0.00000	0.00000	0.00000	
6241	20	7	  4d 05:45:35.7599983215332	  0d 00:20:0.0199999995529652	0.02297	0.09648	0.04887	4.19989	C	1	03/03/2012 6:31:29 AM	0.00000	0.00000	0.00000	0.00000	0.00000	0.00000	0.00000	0.00000	0.00000	0.00000	0.00000	0.00000	0.00000	0.00000	0.00000	0.00000	0.00000	
6242	20	7	  4d 05:46:35.7599983215332	  0d 00:21:0.0199999995529652	0.02377	0.09985	0.04738	4.19997	C	1	03/03/2012 6:32:29 AM	0.00000	0.00000	0.00000	0.00000	0.00000	0.00000	0.00000	0.00000	0.00000	0.00000	0.00000	0.00000	0.00000	0.00000	0.00000	0.00000	0.00000	
6243	20	7	  4d 05:47:35.7599983215332	  0d 00:22:0.0199999995529652	0.02455	0.10312	0.04591	4.20012	C	1	03/03/2012 6:33:29 AM	0.00000	0.00000	0.00000	0.00000	0.00000	0.00000	0.00000	0.00000	0.00000	0.00000	0.00000	0.00000	0.00000	0.00000	0.00000	0.00000	0.00000	
6244	20	7	  4d 05:48:35.7599983215332	  0d 00:23:0.0199999995529652	0.02531	0.10628	0.04454	4.19997	C	1	03/03/2012 6:34:29 AM	0.00000	0.00000	0.00000	0.00000	0.00000	0.00000	0.00000	0.00000	0.00000	0.00000	0.00000	0.00000	0.00000	0.00000	0.00000	0.00000	0.00000	
6245	20	7	  4d 05:49:35.7599983215332	  0d 00:24:0.0199999995529652	0.02604	0.10935	0.04315	4.19989	C	1	03/03/2012 6:35:29 AM	0.00000	0.00000	0.00000	0.00000	0.00000	0.00000	0.00000	0.00000	0.00000	0.00000	0.00000	0.00000	0.00000	0.00000	0.00000	0.00000	0.00000	
6246	20	7	  4d 05:50:35.7599983215332	  0d 00:25:0.0199999995529652	0.02674	0.11232	0.04178	4.19982	C	1	03/03/2012 6:36:29 AM	0.00000	0.00000	0.00000	0.00000	0.00000	0.00000	0.00000	0.00000	0.00000	0.00000	0.00000	0.00000	0.00000	0.00000	0.00000	0.00000	0.00000	
6247	20	7	  4d 05:51:35.7599983215332	  0d 00:26:0.0199999995529652	0.02743	0.11520	0.04046	4.19989	C	1	03/03/2012 6:37:29 AM	0.00000	0.00000	0.00000	0.00000	0.00000	0.00000	0.00000	0.00000	0.00000	0.00000	0.00000	0.00000	0.00000	0.00000	0.00000	0.00000	0.00000	
6248	20	7	  4d 05:52:35.7599983215332	  0d 00:27:0.0199999995529652	0.02809	0.11799	0.03914	4.19997	C	1	03/03/2012 6:38:29 AM	0.00000	0.00000	0.00000	0.00000	0.00000	0.00000	0.00000	0.00000	0.00000	0.00000	0.00000	0.00000	0.00000	0.00000	0.00000	0.00000	0.00000	
6249	20	7	  4d 05:53:35.7599983215332	  0d 00:28:0.0199999995529652	0.02873	0.12068	0.03790	4.20005	C	1	03/03/2012 6:39:29 AM	0.00000	0.00000	0.00000	0.00000	0.00000	0.00000	0.00000	0.00000	0.00000	0.00000	0.00000	0.00000	0.00000	0.00000	0.00000	0.00000	0.00000	
6250	20	7	  4d 05:54:35.7599983215332	  0d 00:29:0.0199999995529652	0.02936	0.12329	0.03673	4.20005	C	1	03/03/2012 6:40:29 AM	0.00000	0.00000	0.00000	0.00000	0.00000	0.00000	0.00000	0.00000	0.00000	0.00000	0.00000	0.00000	0.00000	0.00000	0.00000	0.00000	0.00000	
6251	20	7	  4d 05:55:35.7599983215332	  0d 00:30:0.0199999995529652	0.02996	0.12583	0.03561	4.19997	C	1	03/03/2012 6:41:29 AM	0.00000	0.00000	0.00000	0.00000	0.00000	0.00000	0.00000	0.00000	0.00000	0.00000	0.00000	0.00000	0.00000	0.00000	0.00000	0.00000	0.00000	
6252	20	7	  4d 05:56:35.7599983215332	  0d 00:31:0.0199999995529652	0.03054	0.12828	0.03455	4.19997	C	1	03/03/2012 6:42:29 AM	0.00000	0.00000	0.00000	0.00000	0.00000	0.00000	0.00000	0.00000	0.00000	0.00000	0.00000	0.00000	0.00000	0.00000	0.00000	0.00000	0.00000	
6253	20	7	  4d 05:57:35.7599983215332	  0d 00:32:0.0199999995529652	0.03111	0.13066	0.03347	4.19989	C	1	03/03/2012 6:43:29 AM	0.00000	0.00000	0.00000	0.00000	0.00000	0.00000	0.00000	0.00000	0.00000	0.00000	0.00000	0.00000	0.00000	0.00000	0.00000	0.00000	0.00000	
6254	20	7	  4d 05:58:35.7599983215332	  0d 00:33:0.0199999995529652	0.03166	0.13297	0.03245	4.20005	C	1	03/03/2012 6:44:29 AM	0.00000	0.00000	0.00000	0.00000	0.00000	0.00000	0.00000	0.00000	0.00000	0.00000	0.00000	0.00000	0.00000	0.00000	0.00000	0.00000	0.00000	
6255	20	7	  4d 05:59:35.7599983215332	  0d 00:34:0.0199999995529652	0.03219	0.13521	0.03146	4.19989	C	1	03/03/2012 6:45:29 AM	0.00000	0.00000	0.00000	0.00000	0.00000	0.00000	0.00000	0.00000	0.00000	0.00000	0.00000	0.00000	0.00000	0.00000	0.00000	0.00000	0.00000	
6256	20	7	  4d 06:00:35.7599983215332	  0d 00:35:0.0199999995529652	0.03271	0.13738	0.03050	4.19997	C	1	03/03/2012 6:46:29 AM	0.00000	0.00000	0.00000	0.00000	0.00000	0.00000	0.00000	0.00000	0.00000	0.00000	0.00000	0.00000	0.00000	0.00000	0.00000	0.00000	0.00000	
6257	20	7	  4d 06:01:35.7599983215332	  0d 00:36:0.0199999995529652	0.03321	0.13948	0.02959	4.19997	C	1	03/03/2012 6:47:29 AM	0.00000	0.00000	0.00000	0.00000	0.00000	0.00000	0.00000	0.00000	0.00000	0.00000	0.00000	0.00000	0.00000	0.00000	0.00000	0.00000	0.00000	
6258	20	7	  4d 06:02:35.7599983215332	  0d 00:37:0.0199999995529652	0.03370	0.14152	0.02866	4.20005	C	1	03/03/2012 6:48:29 AM	0.00000	0.00000	0.00000	0.00000	0.00000	0.00000	0.00000	0.00000	0.00000	0.00000	0.00000	0.00000	0.00000	0.00000	0.00000	0.00000	0.00000	
6259	20	7	  4d 06:03:35.7599983215332	  0d 00:38:0.0199999995529652	0.03417	0.14350	0.02784	4.19989	C	1	03/03/2012 6:49:29 AM	0.00000	0.00000	0.00000	0.00000	0.00000	0.00000	0.00000	0.00000	0.00000	0.00000	0.00000	0.00000	0.00000	0.00000	0.00000	0.00000	0.00000	
6260	20	7	  4d 06:04:35.7599983215332	  0d 00:39:0.0199999995529652	0.03462	0.14542	0.02701	4.19997	C	1	03/03/2012 6:50:29 AM	0.00000	0.00000	0.00000	0.00000	0.00000	0.00000	0.00000	0.00000	0.00000	0.00000	0.00000	0.00000	0.00000	0.00000	0.00000	0.00000	0.00000	
6261	20	7	  4d 06:05:35.7599983215332	  0d 00:40:0.0199999995529652	0.03507	0.14728	0.02623	4.19997	C	1	03/03/2012 6:51:29 AM	0.00000	0.00000	0.00000	0.00000	0.00000	0.00000	0.00000	0.00000	0.00000	0.00000	0.00000	0.00000	0.00000	0.00000	0.00000	0.00000	0.00000	
6262	20	7	  4d 06:06:35.7599983215332	  0d 00:41:0.0199999995529652	0.03550	0.14909	0.02546	4.19989	C	1	03/03/2012 6:52:29 AM	0.00000	0.00000	0.00000	0.00000	0.00000	0.00000	0.00000	0.00000	0.00000	0.00000	0.00000	0.00000	0.00000	0.00000	0.00000	0.00000	0.00000	
6263	20	7	  4d 06:07:35.7599983215332	  0d 00:42:0.0199999995529652	0.03592	0.15085	0.02474	4.19989	C	1	03/03/2012 6:53:29 AM	0.00000	0.00000	0.00000	0.00000	0.00000	0.00000	0.00000	0.00000	0.00000	0.00000	0.00000	0.00000	0.00000	0.00000	0.00000	0.00000	0.00000	
6264	20	7	  4d 06:08:35.7599983215332	  0d 00:43:0.0199999995529652	0.03632	0.15255	0.02404	4.20005	C	1	03/03/2012 6:54:29 AM	0.00000	0.00000	0.00000	0.00000	0.00000	0.00000	0.00000	0.00000	0.00000	0.00000	0.00000	0.00000	0.00000	0.00000	0.00000	0.00000	0.00000	
6265	20	7	  4d 06:09:35.7599983215332	  0d 00:44:0.0199999995529652	0.03672	0.15421	0.02333	4.19989	C	1	03/03/2012 6:55:29 AM	0.00000	0.00000	0.00000	0.00000	0.00000	0.00000	0.00000	0.00000	0.00000	0.00000	0.00000	0.00000	0.00000	0.00000	0.00000	0.00000	0.00000	
6266	20	7	  4d 06:10:35.7599983215332	  0d 00:45:0.0199999995529652	0.03710	0.15582	0.02266	4.19989	C	1	03/03/2012 6:56:29 AM	0.00000	0.00000	0.00000	0.00000	0.00000	0.00000	0.00000	0.00000	0.00000	0.00000	0.00000	0.00000	0.00000	0.00000	0.00000	0.00000	0.00000	
6267	20	7	  4d 06:11:35.7599983215332	  0d 00:46:0.0199999995529652	0.03747	0.15738	0.02201	4.19997	C	1	03/03/2012 6:57:29 AM	0.00000	0.00000	0.00000	0.00000	0.00000	0.00000	0.00000	0.00000	0.00000	0.00000	0.00000	0.00000	0.00000	0.00000	0.00000	0.00000	0.00000	
6268	20	7	  4d 06:12:35.7599983215332	  0d 00:47:0.0199999995529652	0.03783	0.15890	0.02136	4.20012	C	1	03/03/2012 6:58:29 AM	0.00000	0.00000	0.00000	0.00000	0.00000	0.00000	0.00000	0.00000	0.00000	0.00000	0.00000	0.00000	0.00000	0.00000	0.00000	0.00000	0.00000	
6269	20	7	  4d 06:13:35.7599983215332	  0d 00:48:0.0199999995529652	0.03818	0.16038	0.02076	4.20005	C	1	03/03/2012 6:59:29 AM	0.00000	0.00000	0.00000	0.00000	0.00000	0.00000	0.00000	0.00000	0.00000	0.00000	0.00000	0.00000	0.00000	0.00000	0.00000	0.00000	0.00000	
6270	20	7	  4d 06:14:35.7599983215332	  0d 00:49:0.0199999995529652	0.03853	0.16181	0.02021	4.19989	C	1	03/03/2012 7:00:29 AM	0.00000	0.00000	0.00000	0.00000	0.00000	0.00000	0.00000	0.00000	0.00000	0.00000	0.00000	0.00000	0.00000	0.00000	0.00000	0.00000	0.00000	
6271	20	7	  4d 06:15:35.7599983215332	  0d 00:50:0.0199999995529652	0.03886	0.16320	0.01966	4.19989	C	1	03/03/2012 7:01:29 AM	0.00000	0.00000	0.00000	0.00000	0.00000	0.00000	0.00000	0.00000	0.00000	0.00000	0.00000	0.00000	0.00000	0.00000	0.00000	0.00000	0.00000	
6272	20	7	  4d 06:16:35.7599983215332	  0d 00:51:0.0199999995529652	0.03918	0.16456	0.01909	4.19997	C	1	03/03/2012 7:02:29 AM	0.00000	0.00000	0.00000	0.00000	0.00000	0.00000	0.00000	0.00000	0.00000	0.00000	0.00000	0.00000	0.00000	0.00000	0.00000	0.00000	0.00000	
6273	20	7	  4d 06:17:35.7599983215332	  0d 00:52:0.0199999995529652	0.03950	0.16588	0.01859	4.19989	C	1	03/03/2012 7:03:29 AM	0.00000	0.00000	0.00000	0.00000	0.00000	0.00000	0.00000	0.00000	0.00000	0.00000	0.00000	0.00000	0.00000	0.00000	0.00000	0.00000	0.00000	
6274	20	7	  4d 06:18:35.7599983215332	  0d 00:53:0.0199999995529652	0.03980	0.16716	0.01808	4.19997	C	1	03/03/2012 7:04:29 AM	0.00000	0.00000	0.00000	0.00000	0.00000	0.00000	0.00000	0.00000	0.00000	0.00000	0.00000	0.00000	0.00000	0.00000	0.00000	0.00000	0.00000	
6275	20	7	  4d 06:19:35.7599983215332	  0d 00:54:0.0199999995529652	0.04010	0.16841	0.01762	4.20005	C	1	03/03/2012 7:05:29 AM	0.00000	0.00000	0.00000	0.00000	0.00000	0.00000	0.00000	0.00000	0.00000	0.00000	0.00000	0.00000	0.00000	0.00000	0.00000	0.00000	0.00000	
6276	20	7	  4d 06:20:35.7599983215332	  0d 00:55:0.0199999995529652	0.04039	0.16963	0.01710	4.19997	C	1	03/03/2012 7:06:29 AM	0.00000	0.00000	0.00000	0.00000	0.00000	0.00000	0.00000	0.00000	0.00000	0.00000	0.00000	0.00000	0.00000	0.00000	0.00000	0.00000	0.00000	
6277	20	7	  4d 06:21:35.7599983215332	  0d 00:56:0.0199999995529652	0.04067	0.17081	0.01664	4.19989	C	1	03/03/2012 7:07:29 AM	0.00000	0.00000	0.00000	0.00000	0.00000	0.00000	0.00000	0.00000	0.00000	0.00000	0.00000	0.00000	0.00000	0.00000	0.00000	0.00000	0.00000	
6278	20	7	  4d 06:22:35.7599983215332	  0d 00:57:0.0199999995529652	0.04094	0.17196	0.01617	4.19997	C	1	03/03/2012 7:08:29 AM	0.00000	0.00000	0.00000	0.00000	0.00000	0.00000	0.00000	0.00000	0.00000	0.00000	0.00000	0.00000	0.00000	0.00000	0.00000	0.00000	0.00000	
6279	20	7	  4d 06:23:35.7599983215332	  0d 00:58:0.0199999995529652	0.04121	0.17308	0.01576	4.19989	C	1	03/03/2012 7:09:29 AM	0.00000	0.00000	0.00000	0.00000	0.00000	0.00000	0.00000	0.00000	0.00000	0.00000	0.00000	0.00000	0.00000	0.00000	0.00000	0.00000	0.00000	
6280	20	7	  4d 06:24:35.7599983215332	  0d 00:59:0.0199999995529652	0.04147	0.17417	0.01533	4.19989	C	1	03/03/2012 7:10:29 AM	0.00000	0.00000	0.00000	0.00000	0.00000	0.00000	0.00000	0.00000	0.00000	0.00000	0.00000	0.00000	0.00000	0.00000	0.00000	0.00000	0.00000	
6281	20	7	  4d 06:25:35.7599983215332	  0d 01:00:0.0199999995529652	0.04172	0.17523	0.01495	4.19989	C	1	03/03/2012 7:11:29 AM	0.00000	0.00000	0.00000	0.00000	0.00000	0.00000	0.00000	0.00000	0.00000	0.00000	0.00000	0.00000	0.00000	0.00000	0.00000	0.00000	0.00000	
6282	20	7	  4d 06:26:35.7599983215332	  0d 01:01:0.0199999995529652	0.04197	0.17626	0.01454	4.19989	C	1	03/03/2012 7:12:29 AM	0.00000	0.00000	0.00000	0.00000	0.00000	0.00000	0.00000	0.00000	0.00000	0.00000	0.00000	0.00000	0.00000	0.00000	0.00000	0.00000	0.00000	
6283	20	7	  4d 06:27:35.7599983215332	  0d 01:02:0.0199999995529652	0.04221	0.17727	0.01420	4.19997	C	1	03/03/2012 7:13:29 AM	0.00000	0.00000	0.00000	0.00000	0.00000	0.00000	0.00000	0.00000	0.00000	0.00000	0.00000	0.00000	0.00000	0.00000	0.00000	0.00000	0.00000	
6284	20	7	  4d 06:28:35.7599983215332	  0d 01:03:0.0199999995529652	0.04244	0.17825	0.01385	4.19989	C	1	03/03/2012 7:14:29 AM	0.00000	0.00000	0.00000	0.00000	0.00000	0.00000	0.00000	0.00000	0.00000	0.00000	0.00000	0.00000	0.00000	0.00000	0.00000	0.00000	0.00000	
6285	20	7	  4d 06:29:35.7599983215332	  0d 01:04:0.0199999995529652	0.04267	0.17920	0.01348	4.19997	C	1	03/03/2012 7:15:29 AM	0.00000	0.00000	0.00000	0.00000	0.00000	0.00000	0.00000	0.00000	0.00000	0.00000	0.00000	0.00000	0.00000	0.00000	0.00000	0.00000	0.00000	
6286	20	7	  4d 06:30:35.7599983215332	  0d 01:05:0.0199999995529652	0.04289	0.18014	0.01317	4.20005	C	1	03/03/2012 7:16:29 AM	0.00000	0.00000	0.00000	0.00000	0.00000	0.00000	0.00000	0.00000	0.00000	0.00000	0.00000	0.00000	0.00000	0.00000	0.00000	0.00000	0.00000	
6287	20	7	  4d 06:31:35.7599983215332	  0d 01:06:0.0199999995529652	0.04311	0.18104	0.01280	4.19997	C	1	03/03/2012 7:17:29 AM	0.00000	0.00000	0.00000	0.00000	0.00000	0.00000	0.00000	0.00000	0.00000	0.00000	0.00000	0.00000	0.00000	0.00000	0.00000	0.00000	0.00000	
6288	20	7	  4d 06:32:35.7599983215332	  0d 01:07:0.0199999995529652	0.04332	0.18193	0.01248	4.19997	C	1	03/03/2012 7:18:29 AM	0.00000	0.00000	0.00000	0.00000	0.00000	0.00000	0.00000	0.00000	0.00000	0.00000	0.00000	0.00000	0.00000	0.00000	0.00000	0.00000	0.00000	
6289	20	7	  4d 06:33:35.7599983215332	  0d 01:08:0.0199999995529652	0.04352	0.18279	0.01214	4.19997	C	1	03/03/2012 7:19:29 AM	0.00000	0.00000	0.00000	0.00000	0.00000	0.00000	0.00000	0.00000	0.00000	0.00000	0.00000	0.00000	0.00000	0.00000	0.00000	0.00000	0.00000	
6290	20	7	  4d 06:34:35.7599983215332	  0d 01:09:0.0199999995529652	0.04372	0.18363	0.01183	4.19982	C	1	03/03/2012 7:20:29 AM	0.00000	0.00000	0.00000	0.00000	0.00000	0.00000	0.00000	0.00000	0.00000	0.00000	0.00000	0.00000	0.00000	0.00000	0.00000	0.00000	0.00000	
6291	20	7	  4d 06:35:35.7599983215332	  0d 01:10:0.0199999995529652	0.04392	0.18445	0.01156	4.19997	C	1	03/03/2012 7:21:29 AM	0.00000	0.00000	0.00000	0.00000	0.00000	0.00000	0.00000	0.00000	0.00000	0.00000	0.00000	0.00000	0.00000	0.00000	0.00000	0.00000	0.00000	
6292	20	7	  4d 06:36:35.7599983215332	  0d 01:11:0.0199999995529652	0.04411	0.18525	0.01128	4.19997	C	1	03/03/2012 7:22:29 AM	0.00000	0.00000	0.00000	0.00000	0.00000	0.00000	0.00000	0.00000	0.00000	0.00000	0.00000	0.00000	0.00000	0.00000	0.00000	0.00000	0.00000	
6293	20	7	  4d 06:37:35.7599983215332	  0d 01:12:0.0199999995529652	0.04429	0.18603	0.01103	4.20005	C	1	03/03/2012 7:23:29 AM	0.00000	0.00000	0.00000	0.00000	0.00000	0.00000	0.00000	0.00000	0.00000	0.00000	0.00000	0.00000	0.00000	0.00000	0.00000	0.00000	0.00000	
6294	20	7	  4d 06:38:35.7599983215332	  0d 01:13:0.0199999995529652	0.04447	0.18679	0.01073	4.19997	C	1	03/03/2012 7:24:29 AM	0.00000	0.00000	0.00000	0.00000	0.00000	0.00000	0.00000	0.00000	0.00000	0.00000	0.00000	0.00000	0.00000	0.00000	0.00000	0.00000	0.00000	
6295	20	7	  4d 06:39:35.7599983215332	  0d 01:14:0.0199999995529652	0.04465	0.18753	0.01048	4.19997	C	1	03/03/2012 7:25:29 AM	0.00000	0.00000	0.00000	0.00000	0.00000	0.00000	0.00000	0.00000	0.00000	0.00000	0.00000	0.00000	0.00000	0.00000	0.00000	0.00000	0.00000	
6296	20	7	  4d 06:40:35.7599983215332	  0d 01:15:0.0199999995529652	0.04482	0.18826	0.01026	4.19997	C	1	03/03/2012 7:26:29 AM	0.00000	0.00000	0.00000	0.00000	0.00000	0.00000	0.00000	0.00000	0.00000	0.00000	0.00000	0.00000	0.00000	0.00000	0.00000	0.00000	0.00000	
6297	20	7	  4d 06:41:35.7599983215332	  0d 01:16:0.0199999995529652	0.04499	0.18897	0.00999	4.20005	C	1	03/03/2012 7:27:29 AM	0.00000	0.00000	0.00000	0.00000	0.00000	0.00000	0.00000	0.00000	0.00000	0.00000	0.00000	0.00000	0.00000	0.00000	0.00000	0.00000	0.00000	
6298	20	7	  4d 06:42:35.7599983215332	  0d 01:17:0.0199999995529652	0.04516	0.18966	0.00976	4.19989	C	1	03/03/2012 7:28:29 AM	0.00000	0.00000	0.00000	0.00000	0.00000	0.00000	0.00000	0.00000	0.00000	0.00000	0.00000	0.00000	0.00000	0.00000	0.00000	0.00000	0.00000	
6299	20	7	  4d 06:43:2.91000008583069	  0d 01:17:27.1700000762939	0.04523	0.18997	0.00960	4.19982	C	132	03/03/2012 7:28:56 AM	0.00000	0.00000	0.00000	0.00000	0.00000	0.00000	0.00000	0.00000	0.00000	0.00000	0.00000	0.00000	0.00000	0.00000	0.00000	0.00000	0.00000	
6300	20	8	  4d 06:43:2.92000007629395	  0d 00:00:0.00999999977648258	0.00000	0.00000	0.00000	4.19097	R	0	03/03/2012 7:28:56 AM	0.00000	0.00000	0.00000	0.00000	0.00000	0.00000	0.00000	0.00000	0.00000	0.00000	0.00000	0.00000	0.00000	0.00000	0.00000	0.00000	0.00000	
6301	20	8	  4d 06:44:2.92000007629395	  0d 00:01:0.00999999977648258	0.00000	0.00000	0.00000	4.18860	R	1	03/03/2012 7:29:56 AM	0.00000	0.00000	0.00000	0.00000	0.00000	0.00000	0.00000	0.00000	0.00000	0.00000	0.00000	0.00000	0.00000	0.00000	0.00000	0.00000	0.00000	
6302	20	8	  4d 06:45:2.92000007629395	  0d 00:02:0.00999999977648258	0.00000	0.00000	0.00000	4.18761	R	1	03/03/2012 7:30:56 AM	0.00000	0.00000	0.00000	0.00000	0.00000	0.00000	0.00000	0.00000	0.00000	0.00000	0.00000	0.00000	0.00000	0.00000	0.00000	0.00000	0.00000	
6303	20	8	  4d 06:46:2.92000007629395	  0d 00:03:0.00999999977648258	0.00000	0.00000	0.00000	4.18692	R	1	03/03/2012 7:31:56 AM	0.00000	0.00000	0.00000	0.00000	0.00000	0.00000	0.00000	0.00000	0.00000	0.00000	0.00000	0.00000	0.00000	0.00000	0.00000	0.00000	0.00000	
6304	20	8	  4d 06:47:2.92000007629395	  0d 00:04:0.00999999977648258	0.00000	0.00000	0.00000	4.18631	R	1	03/03/2012 7:32:56 AM	0.00000	0.00000	0.00000	0.00000	0.00000	0.00000	0.00000	0.00000	0.00000	0.00000	0.00000	0.00000	0.00000	0.00000	0.00000	0.00000	0.00000	
6305	20	8	  4d 06:48:2.92000007629395	  0d 00:05:0.00999999977648258	0.00000	0.00000	0.00000	4.18578	R	1	03/03/2012 7:33:56 AM	0.00000	0.00000	0.00000	0.00000	0.00000	0.00000	0.00000	0.00000	0.00000	0.00000	0.00000	0.00000	0.00000	0.00000	0.00000	0.00000	0.00000	
6306	20	8	  4d 06:49:2.92000007629395	  0d 00:06:0.00999999977648258	0.00000	0.00000	0.00000	4.18524	R	1	03/03/2012 7:34:56 AM	0.00000	0.00000	0.00000	0.00000	0.00000	0.00000	0.00000	0.00000	0.00000	0.00000	0.00000	0.00000	0.00000	0.00000	0.00000	0.00000	0.00000	
6307	20	8	  4d 06:50:2.92000007629395	  0d 00:07:0.00999999977648258	0.00000	0.00000	0.00000	4.18479	R	1	03/03/2012 7:35:56 AM	0.00000	0.00000	0.00000	0.00000	0.00000	0.00000	0.00000	0.00000	0.00000	0.00000	0.00000	0.00000	0.00000	0.00000	0.00000	0.00000	0.00000	
6308	20	8	  4d 06:51:2.92000007629395	  0d 00:08:0.00999999977648258	0.00000	0.00000	0.00000	4.18433	R	1	03/03/2012 7:36:56 AM	0.00000	0.00000	0.00000	0.00000	0.00000	0.00000	0.00000	0.00000	0.00000	0.00000	0.00000	0.00000	0.00000	0.00000	0.00000	0.00000	0.00000	
6309	20	8	  4d 06:52:2.92000007629395	  0d 00:09:0.00999999977648258	0.00000	0.00000	0.00000	4.18395	R	1	03/03/2012 7:37:56 AM	0.00000	0.00000	0.00000	0.00000	0.00000	0.00000	0.00000	0.00000	0.00000	0.00000	0.00000	0.00000	0.00000	0.00000	0.00000	0.00000	0.00000	
6310	20	8	  4d 06:53:2.91000008583069	  0d 00:10:0	0.00000	0.00000	0.00000	4.18349	R	129	03/03/2012 7:38:56 AM	0.00000	0.00000	0.00000	0.00000	0.00000	0.00000	0.00000	0.00000	0.00000	0.00000	0.00000	0.00000	0.00000	0.00000	0.00000	0.00000	0.00000	
6311	21	4	  4d 06:53:2.96000003814697	  0d 00:00:0.0500000007450581	0.00000	0.00000	0.00015	4.18402	D	0	03/03/2012 7:38:56 AM	0.00000	0.00000	0.00000	0.00000	0.00000	0.00000	0.00000	0.00000	0.00000	0.00000	0.00000	0.00000	0.00000	0.00000	0.00000	0.00000	0.00000	
6312	21	4	  4d 06:54:2.96000003814697	  0d 00:01:0.0500000007450581	0.00398	0.01561	0.23987	3.90387	D	1	03/03/2012 7:39:56 AM	0.00000	0.00000	0.00000	0.00000	0.00000	0.00000	0.00000	0.00000	0.00000	0.00000	0.00000	0.00000	0.00000	0.00000	0.00000	0.00000	0.00000	
6313	21	4	  4d 06:55:2.96000003814697	  0d 00:02:0.0500000007450581	0.00798	0.03117	0.24010	3.88037	D	1	03/03/2012 7:40:56 AM	0.00000	0.00000	0.00000	0.00000	0.00000	0.00000	0.00000	0.00000	0.00000	0.00000	0.00000	0.00000	0.00000	0.00000	0.00000	0.00000	0.00000	
6314	21	4	  4d 06:56:2.96000003814697	  0d 00:03:0.0500000007450581	0.01198	0.04666	0.23995	3.86336	D	1	03/03/2012 7:41:56 AM	0.00000	0.00000	0.00000	0.00000	0.00000	0.00000	0.00000	0.00000	0.00000	0.00000	0.00000	0.00000	0.00000	0.00000	0.00000	0.00000	0.00000	
6315	21	4	  4d 06:57:2.96000003814697	  0d 00:04:0.0500000007450581	0.01598	0.06208	0.24002	3.84894	D	1	03/03/2012 7:42:56 AM	0.00000	0.00000	0.00000	0.00000	0.00000	0.00000	0.00000	0.00000	0.00000	0.00000	0.00000	0.00000	0.00000	0.00000	0.00000	0.00000	0.00000	
6316	21	4	  4d 06:58:2.96000003814697	  0d 00:05:0.0500000007450581	0.01998	0.07745	0.23995	3.83558	D	1	03/03/2012 7:43:56 AM	0.00000	0.00000	0.00000	0.00000	0.00000	0.00000	0.00000	0.00000	0.00000	0.00000	0.00000	0.00000	0.00000	0.00000	0.00000	0.00000	0.00000	
6317	21	4	  4d 06:59:2.96000003814697	  0d 00:06:0.0500000007450581	0.02398	0.09277	0.24010	3.82368	D	1	03/03/2012 7:44:56 AM	0.00000	0.00000	0.00000	0.00000	0.00000	0.00000	0.00000	0.00000	0.00000	0.00000	0.00000	0.00000	0.00000	0.00000	0.00000	0.00000	0.00000	
6318	21	4	  4d 07:00:2.96000003814697	  0d 00:07:0.0500000007450581	0.02798	0.10804	0.24002	3.81178	D	1	03/03/2012 7:45:56 AM	0.00000	0.00000	0.00000	0.00000	0.00000	0.00000	0.00000	0.00000	0.00000	0.00000	0.00000	0.00000	0.00000	0.00000	0.00000	0.00000	0.00000	
6319	21	4	  4d 07:01:2.96000003814697	  0d 00:08:0.0500000007450581	0.03198	0.12327	0.24002	3.80064	D	1	03/03/2012 7:46:56 AM	0.00000	0.00000	0.00000	0.00000	0.00000	0.00000	0.00000	0.00000	0.00000	0.00000	0.00000	0.00000	0.00000	0.00000	0.00000	0.00000	0.00000	
6320	21	4	  4d 07:02:2.96000003814697	  0d 00:09:0.0500000007450581	0.03598	0.13845	0.23995	3.78981	D	1	03/03/2012 7:47:56 AM	0.00000	0.00000	0.00000	0.00000	0.00000	0.00000	0.00000	0.00000	0.00000	0.00000	0.00000	0.00000	0.00000	0.00000	0.00000	0.00000	0.00000	
6321	21	4	  4d 07:03:2.96000003814697	  0d 00:10:0.0500000007450581	0.03998	0.15358	0.24002	3.77913	D	1	03/03/2012 7:48:56 AM	0.00000	0.00000	0.00000	0.00000	0.00000	0.00000	0.00000	0.00000	0.00000	0.00000	0.00000	0.00000	0.00000	0.00000	0.00000	0.00000	0.00000	
6322	21	4	  4d 07:04:2.96000003814697	  0d 00:11:0.0500000007450581	0.04398	0.16868	0.24002	3.76852	D	1	03/03/2012 7:49:56 AM	0.00000	0.00000	0.00000	0.00000	0.00000	0.00000	0.00000	0.00000	0.00000	0.00000	0.00000	0.00000	0.00000	0.00000	0.00000	0.00000	0.00000	
6323	21	4	  4d 07:05:2.96000003814697	  0d 00:12:0.0500000007450581	0.04798	0.18373	0.24002	3.75853	D	1	03/03/2012 7:50:56 AM	0.00000	0.00000	0.00000	0.00000	0.00000	0.00000	0.00000	0.00000	0.00000	0.00000	0.00000	0.00000	0.00000	0.00000	0.00000	0.00000	0.00000	
6324	21	4	  4d 07:06:2.96000003814697	  0d 00:13:0.0500000007450581	0.05198	0.19875	0.23987	3.74815	D	1	03/03/2012 7:51:56 AM	0.00000	0.00000	0.00000	0.00000	0.00000	0.00000	0.00000	0.00000	0.00000	0.00000	0.00000	0.00000	0.00000	0.00000	0.00000	0.00000	0.00000	
6325	21	4	  4d 07:07:2.96000003814697	  0d 00:14:0.0500000007450581	0.05598	0.21372	0.23995	3.73816	D	1	03/03/2012 7:52:56 AM	0.00000	0.00000	0.00000	0.00000	0.00000	0.00000	0.00000	0.00000	0.00000	0.00000	0.00000	0.00000	0.00000	0.00000	0.00000	0.00000	0.00000	
6326	21	4	  4d 07:08:2.96000003814697	  0d 00:15:0.0500000007450581	0.05998	0.22865	0.24010	3.72770	D	1	03/03/2012 7:53:56 AM	0.00000	0.00000	0.00000	0.00000	0.00000	0.00000	0.00000	0.00000	0.00000	0.00000	0.00000	0.00000	0.00000	0.00000	0.00000	0.00000	0.00000	
6327	21	4	  4d 07:09:2.96000003814697	  0d 00:16:0.0500000007450581	0.06398	0.24354	0.24002	3.71748	D	1	03/03/2012 7:54:56 AM	0.00000	0.00000	0.00000	0.00000	0.00000	0.00000	0.00000	0.00000	0.00000	0.00000	0.00000	0.00000	0.00000	0.00000	0.00000	0.00000	0.00000	
6328	21	4	  4d 07:10:2.96000003814697	  0d 00:17:0.0500000007450581	0.06798	0.25839	0.24002	3.70779	D	1	03/03/2012 7:55:56 AM	0.00000	0.00000	0.00000	0.00000	0.00000	0.00000	0.00000	0.00000	0.00000	0.00000	0.00000	0.00000	0.00000	0.00000	0.00000	0.00000	0.00000	
6329	21	4	  4d 07:11:2.96000003814697	  0d 00:18:0.0500000007450581	0.07198	0.27321	0.24010	3.69825	D	1	03/03/2012 7:56:56 AM	0.00000	0.00000	0.00000	0.00000	0.00000	0.00000	0.00000	0.00000	0.00000	0.00000	0.00000	0.00000	0.00000	0.00000	0.00000	0.00000	0.00000	
6330	21	4	  4d 07:12:2.96000003814697	  0d 00:19:0.0500000007450581	0.07598	0.28798	0.23995	3.68894	D	1	03/03/2012 7:57:56 AM	0.00000	0.00000	0.00000	0.00000	0.00000	0.00000	0.00000	0.00000	0.00000	0.00000	0.00000	0.00000	0.00000	0.00000	0.00000	0.00000	0.00000	
6331	21	4	  4d 07:13:2.96000003814697	  0d 00:20:0.0500000007450581	0.07998	0.30271	0.24002	3.67903	D	1	03/03/2012 7:58:56 AM	0.00000	0.00000	0.00000	0.00000	0.00000	0.00000	0.00000	0.00000	0.00000	0.00000	0.00000	0.00000	0.00000	0.00000	0.00000	0.00000	0.00000	
6332	21	4	  4d 07:14:2.96000003814697	  0d 00:21:0.0500000007450581	0.08398	0.31741	0.23987	3.66987	D	1	03/03/2012 7:59:56 AM	0.00000	0.00000	0.00000	0.00000	0.00000	0.00000	0.00000	0.00000	0.00000	0.00000	0.00000	0.00000	0.00000	0.00000	0.00000	0.00000	0.00000	
6333	21	4	  4d 07:15:2.96000003814697	  0d 00:22:0.0500000007450581	0.08798	0.33207	0.24002	3.66049	D	1	03/03/2012 8:00:56 AM	0.00000	0.00000	0.00000	0.00000	0.00000	0.00000	0.00000	0.00000	0.00000	0.00000	0.00000	0.00000	0.00000	0.00000	0.00000	0.00000	0.00000	
6334	21	4	  4d 07:16:2.96000003814697	  0d 00:23:0.0500000007450581	0.09198	0.34669	0.23995	3.65118	D	1	03/03/2012 8:01:56 AM	0.00000	0.00000	0.00000	0.00000	0.00000	0.00000	0.00000	0.00000	0.00000	0.00000	0.00000	0.00000	0.00000	0.00000	0.00000	0.00000	0.00000	
6335	21	4	  4d 07:17:2.96000003814697	  0d 00:24:0.0500000007450581	0.09598	0.36128	0.23987	3.64202	D	1	03/03/2012 8:02:56 AM	0.00000	0.00000	0.00000	0.00000	0.00000	0.00000	0.00000	0.00000	0.00000	0.00000	0.00000	0.00000	0.00000	0.00000	0.00000	0.00000	0.00000	
6336	21	4	  4d 07:18:2.96000003814697	  0d 00:25:0.0500000007450581	0.09998	0.37583	0.23995	3.63287	D	1	03/03/2012 8:03:56 AM	0.00000	0.00000	0.00000	0.00000	0.00000	0.00000	0.00000	0.00000	0.00000	0.00000	0.00000	0.00000	0.00000	0.00000	0.00000	0.00000	0.00000	
6337	21	4	  4d 07:19:2.96000003814697	  0d 00:26:0.0500000007450581	0.10398	0.39034	0.24002	3.62333	D	1	03/03/2012 8:04:56 AM	0.00000	0.00000	0.00000	0.00000	0.00000	0.00000	0.00000	0.00000	0.00000	0.00000	0.00000	0.00000	0.00000	0.00000	0.00000	0.00000	0.00000	
6338	21	4	  4d 07:20:2.96000003814697	  0d 00:27:0.0500000007450581	0.10798	0.40482	0.23980	3.61448	D	1	03/03/2012 8:05:56 AM	0.00000	0.00000	0.00000	0.00000	0.00000	0.00000	0.00000	0.00000	0.00000	0.00000	0.00000	0.00000	0.00000	0.00000	0.00000	0.00000	0.00000	
6339	21	4	  4d 07:21:2.96000003814697	  0d 00:28:0.0500000007450581	0.11198	0.41925	0.23995	3.60517	D	1	03/03/2012 8:06:56 AM	0.00000	0.00000	0.00000	0.00000	0.00000	0.00000	0.00000	0.00000	0.00000	0.00000	0.00000	0.00000	0.00000	0.00000	0.00000	0.00000	0.00000	
6340	21	4	  4d 07:22:2.96000003814697	  0d 00:29:0.0500000007450581	0.11598	0.43366	0.24010	3.59617	D	1	03/03/2012 8:07:56 AM	0.00000	0.00000	0.00000	0.00000	0.00000	0.00000	0.00000	0.00000	0.00000	0.00000	0.00000	0.00000	0.00000	0.00000	0.00000	0.00000	0.00000	
6341	21	4	  4d 07:23:2.96000003814697	  0d 00:30:0.0500000007450581	0.11998	0.44802	0.23995	3.58724	D	1	03/03/2012 8:08:56 AM	0.00000	0.00000	0.00000	0.00000	0.00000	0.00000	0.00000	0.00000	0.00000	0.00000	0.00000	0.00000	0.00000	0.00000	0.00000	0.00000	0.00000	
6342	21	4	  4d 07:24:2.96000003814697	  0d 00:31:0.0500000007450581	0.12398	0.46236	0.23980	3.57893	D	1	03/03/2012 8:09:56 AM	0.00000	0.00000	0.00000	0.00000	0.00000	0.00000	0.00000	0.00000	0.00000	0.00000	0.00000	0.00000	0.00000	0.00000	0.00000	0.00000	0.00000	
6343	21	4	  4d 07:25:2.96000003814697	  0d 00:32:0.0500000007450581	0.12798	0.47665	0.24002	3.57031	D	1	03/03/2012 8:10:56 AM	0.00000	0.00000	0.00000	0.00000	0.00000	0.00000	0.00000	0.00000	0.00000	0.00000	0.00000	0.00000	0.00000	0.00000	0.00000	0.00000	0.00000	
6344	21	4	  4d 07:26:2.96000003814697	  0d 00:33:0.0500000007450581	0.13198	0.49092	0.23995	3.56161	D	1	03/03/2012 8:11:56 AM	0.00000	0.00000	0.00000	0.00000	0.00000	0.00000	0.00000	0.00000	0.00000	0.00000	0.00000	0.00000	0.00000	0.00000	0.00000	0.00000	0.00000	
6345	21	4	  4d 07:27:2.96000003814697	  0d 00:34:0.0500000007450581	0.13598	0.50515	0.24002	3.55337	D	1	03/03/2012 8:12:56 AM	0.00000	0.00000	0.00000	0.00000	0.00000	0.00000	0.00000	0.00000	0.00000	0.00000	0.00000	0.00000	0.00000	0.00000	0.00000	0.00000	0.00000	
6346	21	4	  4d 07:28:2.96000003814697	  0d 00:35:0.0500000007450581	0.13998	0.51934	0.23995	3.54498	D	1	03/03/2012 8:13:56 AM	0.00000	0.00000	0.00000	0.00000	0.00000	0.00000	0.00000	0.00000	0.00000	0.00000	0.00000	0.00000	0.00000	0.00000	0.00000	0.00000	0.00000	
6347	21	4	  4d 07:29:2.96000003814697	  0d 00:36:0.0500000007450581	0.14398	0.53351	0.23987	3.53696	D	1	03/03/2012 8:14:56 AM	0.00000	0.00000	0.00000	0.00000	0.00000	0.00000	0.00000	0.00000	0.00000	0.00000	0.00000	0.00000	0.00000	0.00000	0.00000	0.00000	0.00000	
6348	21	4	  4d 07:30:2.96000003814697	  0d 00:37:0.0500000007450581	0.14798	0.54764	0.24010	3.52903	D	1	03/03/2012 8:15:56 AM	0.00000	0.00000	0.00000	0.00000	0.00000	0.00000	0.00000	0.00000	0.00000	0.00000	0.00000	0.00000	0.00000	0.00000	0.00000	0.00000	0.00000	
6349	21	4	  4d 07:31:2.96000003814697	  0d 00:38:0.0500000007450581	0.15198	0.56174	0.23995	3.52110	D	1	03/03/2012 8:16:56 AM	0.00000	0.00000	0.00000	0.00000	0.00000	0.00000	0.00000	0.00000	0.00000	0.00000	0.00000	0.00000	0.00000	0.00000	0.00000	0.00000	0.00000	
6350	21	4	  4d 07:32:2.96000003814697	  0d 00:39:0.0500000007450581	0.15598	0.57581	0.23995	3.51293	D	1	03/03/2012 8:17:56 AM	0.00000	0.00000	0.00000	0.00000	0.00000	0.00000	0.00000	0.00000	0.00000	0.00000	0.00000	0.00000	0.00000	0.00000	0.00000	0.00000	0.00000	
6351	21	4	  4d 07:33:2.96000003814697	  0d 00:40:0.0500000007450581	0.15998	0.58984	0.24002	3.50523	D	1	03/03/2012 8:18:56 AM	0.00000	0.00000	0.00000	0.00000	0.00000	0.00000	0.00000	0.00000	0.00000	0.00000	0.00000	0.00000	0.00000	0.00000	0.00000	0.00000	0.00000	
6352	21	4	  4d 07:34:2.96000003814697	  0d 00:41:0.0500000007450581	0.16398	0.60385	0.23995	3.49752	D	1	03/03/2012 8:19:56 AM	0.00000	0.00000	0.00000	0.00000	0.00000	0.00000	0.00000	0.00000	0.00000	0.00000	0.00000	0.00000	0.00000	0.00000	0.00000	0.00000	0.00000	
6353	21	4	  4d 07:35:2.96000003814697	  0d 00:42:0.0500000007450581	0.16797	0.61782	0.24002	3.49020	D	1	03/03/2012 8:20:56 AM	0.00000	0.00000	0.00000	0.00000	0.00000	0.00000	0.00000	0.00000	0.00000	0.00000	0.00000	0.00000	0.00000	0.00000	0.00000	0.00000	0.00000	
6354	21	4	  4d 07:36:2.96000003814697	  0d 00:43:0.0500000007450581	0.17197	0.63177	0.23987	3.48318	D	1	03/03/2012 8:21:56 AM	0.00000	0.00000	0.00000	0.00000	0.00000	0.00000	0.00000	0.00000	0.00000	0.00000	0.00000	0.00000	0.00000	0.00000	0.00000	0.00000	0.00000	
6355	21	4	  4d 07:37:2.96000003814697	  0d 00:44:0.0500000007450581	0.17597	0.64569	0.24002	3.47631	D	1	03/03/2012 8:22:56 AM	0.00000	0.00000	0.00000	0.00000	0.00000	0.00000	0.00000	0.00000	0.00000	0.00000	0.00000	0.00000	0.00000	0.00000	0.00000	0.00000	0.00000	
6356	21	4	  4d 07:38:2.96000003814697	  0d 00:45:0.0500000007450581	0.17997	0.65958	0.24010	3.46937	D	1	03/03/2012 8:23:56 AM	0.00000	0.00000	0.00000	0.00000	0.00000	0.00000	0.00000	0.00000	0.00000	0.00000	0.00000	0.00000	0.00000	0.00000	0.00000	0.00000	0.00000	
6357	21	4	  4d 07:39:2.96000003814697	  0d 00:46:0.0500000007450581	0.18397	0.67344	0.24002	3.46281	D	1	03/03/2012 8:24:56 AM	0.00000	0.00000	0.00000	0.00000	0.00000	0.00000	0.00000	0.00000	0.00000	0.00000	0.00000	0.00000	0.00000	0.00000	0.00000	0.00000	0.00000	
6358	21	4	  4d 07:40:2.96000003814697	  0d 00:47:0.0500000007450581	0.18797	0.68728	0.24010	3.45663	D	1	03/03/2012 8:25:56 AM	0.00000	0.00000	0.00000	0.00000	0.00000	0.00000	0.00000	0.00000	0.00000	0.00000	0.00000	0.00000	0.00000	0.00000	0.00000	0.00000	0.00000	
6359	21	4	  4d 07:41:2.96000003814697	  0d 00:48:0.0500000007450581	0.19197	0.70110	0.23987	3.45060	D	1	03/03/2012 8:26:56 AM	0.00000	0.00000	0.00000	0.00000	0.00000	0.00000	0.00000	0.00000	0.00000	0.00000	0.00000	0.00000	0.00000	0.00000	0.00000	0.00000	0.00000	
6360	21	4	  4d 07:42:2.96000003814697	  0d 00:49:0.0500000007450581	0.19597	0.71489	0.24002	3.44457	D	1	03/03/2012 8:27:56 AM	0.00000	0.00000	0.00000	0.00000	0.00000	0.00000	0.00000	0.00000	0.00000	0.00000	0.00000	0.00000	0.00000	0.00000	0.00000	0.00000	0.00000	
6361	21	4	  4d 07:43:2.96000003814697	  0d 00:50:0.0500000007450581	0.19997	0.72865	0.24002	3.43870	D	1	03/03/2012 8:28:56 AM	0.00000	0.00000	0.00000	0.00000	0.00000	0.00000	0.00000	0.00000	0.00000	0.00000	0.00000	0.00000	0.00000	0.00000	0.00000	0.00000	0.00000	
6362	21	4	  4d 07:44:2.96000003814697	  0d 00:51:0.0500000007450581	0.20397	0.74240	0.24010	3.43297	D	1	03/03/2012 8:29:56 AM	0.00000	0.00000	0.00000	0.00000	0.00000	0.00000	0.00000	0.00000	0.00000	0.00000	0.00000	0.00000	0.00000	0.00000	0.00000	0.00000	0.00000	
6363	21	4	  4d 07:45:2.96000003814697	  0d 00:52:0.0500000007450581	0.20797	0.75612	0.24018	3.42733	D	1	03/03/2012 8:30:56 AM	0.00000	0.00000	0.00000	0.00000	0.00000	0.00000	0.00000	0.00000	0.00000	0.00000	0.00000	0.00000	0.00000	0.00000	0.00000	0.00000	0.00000	
6364	21	4	  4d 07:46:2.96000003814697	  0d 00:53:0.0500000007450581	0.21197	0.76982	0.23995	3.42206	D	1	03/03/2012 8:31:56 AM	0.00000	0.00000	0.00000	0.00000	0.00000	0.00000	0.00000	0.00000	0.00000	0.00000	0.00000	0.00000	0.00000	0.00000	0.00000	0.00000	0.00000	
6365	21	4	  4d 07:47:2.96000003814697	  0d 00:54:0.0500000007450581	0.21597	0.78349	0.24002	3.41688	D	1	03/03/2012 8:32:56 AM	0.00000	0.00000	0.00000	0.00000	0.00000	0.00000	0.00000	0.00000	0.00000	0.00000	0.00000	0.00000	0.00000	0.00000	0.00000	0.00000	0.00000	
6366	21	4	  4d 07:48:2.96000003814697	  0d 00:55:0.0500000007450581	0.21997	0.79715	0.23995	3.41146	D	1	03/03/2012 8:33:56 AM	0.00000	0.00000	0.00000	0.00000	0.00000	0.00000	0.00000	0.00000	0.00000	0.00000	0.00000	0.00000	0.00000	0.00000	0.00000	0.00000	0.00000	
6367	21	4	  4d 07:49:2.96000003814697	  0d 00:56:0.0500000007450581	0.22397	0.81079	0.24002	3.40681	D	1	03/03/2012 8:34:56 AM	0.00000	0.00000	0.00000	0.00000	0.00000	0.00000	0.00000	0.00000	0.00000	0.00000	0.00000	0.00000	0.00000	0.00000	0.00000	0.00000	0.00000	
6368	21	4	  4d 07:50:2.96000003814697	  0d 00:57:0.0500000007450581	0.22797	0.82440	0.23995	3.40215	D	1	03/03/2012 8:35:56 AM	0.00000	0.00000	0.00000	0.00000	0.00000	0.00000	0.00000	0.00000	0.00000	0.00000	0.00000	0.00000	0.00000	0.00000	0.00000	0.00000	0.00000	
6369	21	4	  4d 07:51:2.96000003814697	  0d 00:58:0.0500000007450581	0.23197	0.83800	0.23995	3.39773	D	1	03/03/2012 8:36:56 AM	0.00000	0.00000	0.00000	0.00000	0.00000	0.00000	0.00000	0.00000	0.00000	0.00000	0.00000	0.00000	0.00000	0.00000	0.00000	0.00000	0.00000	
6370	21	4	  4d 07:52:2.96000003814697	  0d 00:59:0.0500000007450581	0.23597	0.85158	0.23995	3.39330	D	1	03/03/2012 8:37:56 AM	0.00000	0.00000	0.00000	0.00000	0.00000	0.00000	0.00000	0.00000	0.00000	0.00000	0.00000	0.00000	0.00000	0.00000	0.00000	0.00000	0.00000	
6371	21	4	  4d 07:53:2.96000003814697	  0d 01:00:0.0500000007450581	0.23997	0.86515	0.24002	3.38926	D	1	03/03/2012 8:38:56 AM	0.00000	0.00000	0.00000	0.00000	0.00000	0.00000	0.00000	0.00000	0.00000	0.00000	0.00000	0.00000	0.00000	0.00000	0.00000	0.00000	0.00000	
6372	21	4	  4d 07:54:2.96000003814697	  0d 01:01:0.0500000007450581	0.24397	0.87870	0.23995	3.38506	D	1	03/03/2012 8:39:56 AM	0.00000	0.00000	0.00000	0.00000	0.00000	0.00000	0.00000	0.00000	0.00000	0.00000	0.00000	0.00000	0.00000	0.00000	0.00000	0.00000	0.00000	
6373	21	4	  4d 07:55:2.96000003814697	  0d 01:02:0.0500000007450581	0.24797	0.89223	0.23995	3.38109	D	1	03/03/2012 8:40:56 AM	0.00000	0.00000	0.00000	0.00000	0.00000	0.00000	0.00000	0.00000	0.00000	0.00000	0.00000	0.00000	0.00000	0.00000	0.00000	0.00000	0.00000	
6374	21	4	  4d 07:56:2.96000003814697	  0d 01:03:0.0500000007450581	0.25197	0.90574	0.24002	3.37720	D	1	03/03/2012 8:41:56 AM	0.00000	0.00000	0.00000	0.00000	0.00000	0.00000	0.00000	0.00000	0.00000	0.00000	0.00000	0.00000	0.00000	0.00000	0.00000	0.00000	0.00000	
6375	21	4	  4d 07:57:2.96000003814697	  0d 01:04:0.0500000007450581	0.25597	0.91924	0.24002	3.37324	D	1	03/03/2012 8:42:56 AM	0.00000	0.00000	0.00000	0.00000	0.00000	0.00000	0.00000	0.00000	0.00000	0.00000	0.00000	0.00000	0.00000	0.00000	0.00000	0.00000	0.00000	
6376	21	4	  4d 07:58:2.96000003814697	  0d 01:05:0.0500000007450581	0.25997	0.93273	0.24010	3.36927	D	1	03/03/2012 8:43:56 AM	0.00000	0.00000	0.00000	0.00000	0.00000	0.00000	0.00000	0.00000	0.00000	0.00000	0.00000	0.00000	0.00000	0.00000	0.00000	0.00000	0.00000	
6377	21	4	  4d 07:59:2.96000003814697	  0d 01:06:0.0500000007450581	0.26397	0.94620	0.24018	3.36561	D	1	03/03/2012 8:44:56 AM	0.00000	0.00000	0.00000	0.00000	0.00000	0.00000	0.00000	0.00000	0.00000	0.00000	0.00000	0.00000	0.00000	0.00000	0.00000	0.00000	0.00000	
6378	21	4	  4d 08:00:2.96000003814697	  0d 01:07:0.0500000007450581	0.26797	0.95965	0.23987	3.36225	D	1	03/03/2012 8:45:56 AM	0.00000	0.00000	0.00000	0.00000	0.00000	0.00000	0.00000	0.00000	0.00000	0.00000	0.00000	0.00000	0.00000	0.00000	0.00000	0.00000	0.00000	
6379	21	4	  4d 08:01:2.96000003814697	  0d 01:08:0.0500000007450581	0.27197	0.97310	0.24002	3.35843	D	1	03/03/2012 8:46:56 AM	0.00000	0.00000	0.00000	0.00000	0.00000	0.00000	0.00000	0.00000	0.00000	0.00000	0.00000	0.00000	0.00000	0.00000	0.00000	0.00000	0.00000	
6380	21	4	  4d 08:02:2.96000003814697	  0d 01:09:0.0500000007450581	0.27597	0.98652	0.24010	3.35477	D	1	03/03/2012 8:47:56 AM	0.00000	0.00000	0.00000	0.00000	0.00000	0.00000	0.00000	0.00000	0.00000	0.00000	0.00000	0.00000	0.00000	0.00000	0.00000	0.00000	0.00000	
6381	21	4	  4d 08:03:2.96000003814697	  0d 01:10:0.0500000007450581	0.27997	0.99993	0.23995	3.35126	D	1	03/03/2012 8:48:56 AM	0.00000	0.00000	0.00000	0.00000	0.00000	0.00000	0.00000	0.00000	0.00000	0.00000	0.00000	0.00000	0.00000	0.00000	0.00000	0.00000	0.00000	
6382	21	4	  4d 08:04:2.96000003814697	  0d 01:11:0.0500000007450581	0.28397	1.01333	0.24025	3.34722	D	1	03/03/2012 8:49:56 AM	0.00000	0.00000	0.00000	0.00000	0.00000	0.00000	0.00000	0.00000	0.00000	0.00000	0.00000	0.00000	0.00000	0.00000	0.00000	0.00000	0.00000	
6383	21	4	  4d 08:05:2.96000003814697	  0d 01:12:0.0500000007450581	0.28797	1.02671	0.24010	3.34356	D	1	03/03/2012 8:50:56 AM	0.00000	0.00000	0.00000	0.00000	0.00000	0.00000	0.00000	0.00000	0.00000	0.00000	0.00000	0.00000	0.00000	0.00000	0.00000	0.00000	0.00000	
6384	21	4	  4d 08:06:2.96000003814697	  0d 01:13:0.0500000007450581	0.29197	1.04008	0.23995	3.34012	D	1	03/03/2012 8:51:56 AM	0.00000	0.00000	0.00000	0.00000	0.00000	0.00000	0.00000	0.00000	0.00000	0.00000	0.00000	0.00000	0.00000	0.00000	0.00000	0.00000	0.00000	
6385	21	4	  4d 08:07:2.96000003814697	  0d 01:14:0.0500000007450581	0.29597	1.05343	0.24010	3.33654	D	1	03/03/2012 8:52:56 AM	0.00000	0.00000	0.00000	0.00000	0.00000	0.00000	0.00000	0.00000	0.00000	0.00000	0.00000	0.00000	0.00000	0.00000	0.00000	0.00000	0.00000	
6386	21	4	  4d 08:08:2.96000003814697	  0d 01:15:0.0500000007450581	0.29997	1.06677	0.23995	3.33288	D	1	03/03/2012 8:53:56 AM	0.00000	0.00000	0.00000	0.00000	0.00000	0.00000	0.00000	0.00000	0.00000	0.00000	0.00000	0.00000	0.00000	0.00000	0.00000	0.00000	0.00000	
6387	21	4	  4d 08:09:2.96000003814697	  0d 01:16:0.0500000007450581	0.30397	1.08010	0.23980	3.32898	D	1	03/03/2012 8:54:56 AM	0.00000	0.00000	0.00000	0.00000	0.00000	0.00000	0.00000	0.00000	0.00000	0.00000	0.00000	0.00000	0.00000	0.00000	0.00000	0.00000	0.00000	
6388	21	4	  4d 08:10:2.96000003814697	  0d 01:17:0.0500000007450581	0.30797	1.09341	0.24002	3.32563	D	1	03/03/2012 8:55:56 AM	0.00000	0.00000	0.00000	0.00000	0.00000	0.00000	0.00000	0.00000	0.00000	0.00000	0.00000	0.00000	0.00000	0.00000	0.00000	0.00000	0.00000	
6389	21	4	  4d 08:11:2.96000003814697	  0d 01:18:0.0500000007450581	0.31197	1.10670	0.23987	3.32250	D	1	03/03/2012 8:56:56 AM	0.00000	0.00000	0.00000	0.00000	0.00000	0.00000	0.00000	0.00000	0.00000	0.00000	0.00000	0.00000	0.00000	0.00000	0.00000	0.00000	0.00000	
6390	21	4	  4d 08:12:2.96000003814697	  0d 01:19:0.0500000007450581	0.31597	1.11998	0.23987	3.31884	D	1	03/03/2012 8:57:56 AM	0.00000	0.00000	0.00000	0.00000	0.00000	0.00000	0.00000	0.00000	0.00000	0.00000	0.00000	0.00000	0.00000	0.00000	0.00000	0.00000	0.00000
