Repository: ziggle/ChargerBatteryCyclePerformance

# Effect of Charging Algorithm on Retained Internal Charger Battery Capacity

## Introduction

I am beginning to perform testing on various battery charging algorithm to determine their effect on the loss of battery capacity with charge cycles. Because every battery has a different initial capacity, this work focuses on determining the change in normalized capacity versus cycle number under the following "treatments":

* Vendor recommend profile<br>The vendor recommends a standard constant current/constant voltage sequence.
* Fast charging<br>Customers like having the option of a fast charge to get some quick capacity when they don't have time for a full-charge.

File: Data/MB_U05_TAS5_DG23_Long_Turbo.txt (part 44 of 98)
Filename:	MB_U05_TAS5_DG23_Long_Turbo_Unit2	Tester Channel:	21
Procedure:	MB_TAS5_DG23_Long_Turbo.000	Description:	Charger Internal Battery Long Turbo
Comment:	Long Turbo #2
Rec#	Cyc#	Step	TestTime	StepTime	Amp-hr	Watt-hr	Amps	Volts	State	ES	DPt Time	ACImp/Ohms	DCIR/Ohms	VAR1	VAR2	VAR3	VAR4	VAR5	VAR6	VAR7	VAR8	VAR9	VAR10	VAR11	VAR12	VAR13	VAR14	VAR15	
6540	30	4	  4d 09:36:37.4300003051758	  0d 00:39:0.0599999986588955	0.15597	0.58501	0.23987	3.57809	D	1	03/03/2012 9:46:35 AM	0.00000	0.00000	0.00000	0.00000	0.00000	0.00000	0.00000	0.00000	0.00000	0.00000	0.00000	0.00000	0.00000	0.00000	0.00000	0.00000	0.00000	
6541	30	4	  4d 09:37:37.4300003051758	  0d 00:40:0.0599999986588955	0.15997	0.59930	0.24018	3.57130	D	1	03/03/2012 9:47:35 AM	0.00000	0.00000	0.00000	0.00000	0.00000	0.00000	0.00000	0.00000	0.00000	0.00000	0.00000	0.00000	0.00000	0.00000	0.00000	0.00000	0.00000	
6542	30	4	  4d 09:38:37.4300003051758	  0d 00:41:0.0599999986588955	0.16397	0.61358	0.23995	3.56474	D	1	03/03/2012 9:48:35 AM	0.00000	0.00000	0.00000	0.00000	0.00000	0.00000	0.00000	0.00000	0.00000	0.00000	0.00000	0.00000	0.00000	0.00000	0.00000	0.00000	0.00000	
6543	30	4	  4d 09:39:37.4300003051758	  0d 00:42:0.0599999986588955	0.16797	0.62782	0.24002	3.55856	D	1	03/03/2012 9:49:35 AM	0.00000	0.00000	0.00000	0.00000	0.00000	0.00000	0.00000	0.00000	0.00000	0.00000	0.00000	0.00000	0.00000	0.00000	0.00000	0.00000	0.00000	
6544	30	4	  4d 09:40:37.4300003051758	  0d 00:43:0.0599999986588955	0.17197	0.64205	0.23995	3.55261	D	1	03/03/2012 9:50:35 AM	0.00000	0.00000	0.00000	0.00000	0.00000	0.00000	0.00000	0.00000	0.00000	0.00000	0.00000	0.00000	0.00000	0.00000	0.00000	0.00000	0.00000	
6545	30	4	  4d 09:41:37.4300003051758	  0d 00:44:0.0599999986588955	0.17597	0.65625	0.24002	3.54704	D	1	03/03/2012 9:51:35 AM	0.00000	0.00000	0.00000	0.00000	0.00000	0.00000	0.00000	0.00000	0.00000	0.00000	0.00000	0.00000	0.00000	0.00000	0.00000	0.00000	0.00000	
6546	30	4	  4d 09:42:37.4300003051758	  0d 00:45:0.0599999986588955	0.17997	0.67042	0.23995	3.54177	D	1	03/03/2012 9:52:35 AM	0.00000	0.00000	0.00000	0.00000	0.00000	0.00000	0.00000	0.00000	0.00000	0.00000	0.00000	0.00000	0.00000	0.00000	0.00000	0.00000	0.00000	
6547	30	4	  4d 09:43:37.4300003051758	  0d 00:46:0.0599999986588955	0.18397	0.68458	0.24002	3.53666	D	1	03/03/2012 9:53:35 AM	0.00000	0.00000	0.00000	0.00000	0.00000	0.00000	0.00000	0.00000	0.00000	0.00000	0.00000	0.00000	0.00000	0.00000	0.00000	0.00000	0.00000	
6548	30	4	  4d 09:44:37.4300003051758	  0d 00:47:0.0599999986588955	0.18797	0.69872	0.24025	3.53147	D	1	03/03/2012 9:54:35 AM	0.00000	0.00000	0.00000	0.00000	0.00000	0.00000	0.00000	0.00000	0.00000	0.00000	0.00000	0.00000	0.00000	0.00000	0.00000	0.00000	0.00000	
6549	30	4	  4d 09:45:37.4300003051758	  0d 00:48:0.0599999986588955	0.19197	0.71283	0.24002	3.52689	D	1	03/03/2012 9:55:35 AM	0.00000	0.00000	0.00000	0.00000	0.00000	0.00000	0.00000	0.00000	0.00000	0.00000	0.00000	0.00000	0.00000	0.00000	0.00000	0.00000	0.00000	
6550	30	4	  4d 09:46:37.4300003051758	  0d 00:49:0.0599999986588955	0.19597	0.72693	0.23995	3.52193	D	1	03/03/2012 9:56:35 AM	0.00000	0.00000	0.00000	0.00000	0.00000	0.00000	0.00000	0.00000	0.00000	0.00000	0.00000	0.00000	0.00000	0.00000	0.00000	0.00000	0.00000	
6551	30	4	  4d 09:47:37.4300003051758	  0d 00:50:0.0599999986588955	0.19997	0.74101	0.23995	3.51751	D	1	03/03/2012 9:57:35 AM	0.00000	0.00000	0.00000	0.00000	0.00000	0.00000	0.00000	0.00000	0.00000	0.00000	0.00000	0.00000	0.00000	0.00000	0.00000	0.00000	0.00000	
6552	30	4	  4d 09:48:37.4300003051758	  0d 00:51:0.0599999986588955	0.20397	0.75507	0.23995	3.51263	D	1	03/03/2012 9:58:35 AM	0.00000	0.00000	0.00000	0.00000	0.00000	0.00000	0.00000	0.00000	0.00000	0.00000	0.00000	0.00000	0.00000	0.00000	0.00000	0.00000	0.00000	
6553	30	4	  4d 09:49:37.4300003051758	  0d 00:52:0.0599999986588955	0.20797	0.76911	0.23987	3.50813	D	1	03/03/2012 9:59:35 AM	0.00000	0.00000	0.00000	0.00000	0.00000	0.00000	0.00000	0.00000	0.00000	0.00000	0.00000	0.00000	0.00000	0.00000	0.00000	0.00000	0.00000	
6554	30	4	  4d 09:50:37.4300003051758	  0d 00:53:0.0599999986588955	0.21197	0.78313	0.23995	3.50340	D	1	03/03/2012 10:00:35 AM	0.00000	0.00000	0.00000	0.00000	0.00000	0.00000	0.00000	0.00000	0.00000	0.00000	0.00000	0.00000	0.00000	0.00000	0.00000	0.00000	0.00000	
6555	30	4	  4d 09:51:37.4300003051758	  0d 00:54:0.0599999986588955	0.21597	0.79714	0.23995	3.49912	D	1	03/03/2012 10:01:35 AM	0.00000	0.00000	0.00000	0.00000	0.00000	0.00000	0.00000	0.00000	0.00000	0.00000	0.00000	0.00000	0.00000	0.00000	0.00000	0.00000	0.00000	
6556	30	4	  4d 09:52:37.4300003051758	  0d 00:55:0.0599999986588955	0.21997	0.81112	0.24002	3.49493	D	1	03/03/2012 10:02:35 AM	0.00000	0.00000	0.00000	0.00000	0.00000	0.00000	0.00000	0.00000	0.00000	0.00000	0.00000	0.00000	0.00000	0.00000	0.00000	0.00000	0.00000	
6557	30	4	  4d 09:53:37.4300003051758	  0d 00:56:0.0599999986588955	0.22397	0.82510	0.23995	3.49073	D	1	03/03/2012 10:03:35 AM	0.00000	0.00000	0.00000	0.00000	0.00000	0.00000	0.00000	0.00000	0.00000	0.00000	0.00000	0.00000	0.00000	0.00000	0.00000	0.00000	0.00000	
6558	30	4	  4d 09:54:37.4300003051758	  0d 00:57:0.0599999986588955	0.22797	0.83905	0.24002	3.48669	D	1	03/03/2012 10:04:35 AM	0.00000	0.00000	0.00000	0.00000	0.00000	0.00000	0.00000	0.00000	0.00000	0.00000	0.00000	0.00000	0.00000	0.00000	0.00000	0.00000	0.00000	
6559	30	4	  4d 09:55:37.4300003051758	  0d 00:58:0.0599999986588955	0.23197	0.85299	0.23995	3.48272	D	1	03/03/2012 10:05:35 AM	0.00000	0.00000	0.00000	0.00000	0.00000	0.00000	0.00000	0.00000	0.00000	0.00000	0.00000	0.00000	0.00000	0.00000	0.00000	0.00000	0.00000	
6560	30	4	  4d 09:56:37.4300003051758	  0d 00:59:0.0599999986588955	0.23597	0.86691	0.24002	3.47883	D	1	03/03/2012 10:06:35 AM	0.00000	0.00000	0.00000	0.00000	0.00000	0.00000	0.00000	0.00000	0.00000	0.00000	0.00000	0.00000	0.00000	0.00000	0.00000	0.00000	0.00000	
6561	30	4	  4d 09:57:37.4300003051758	  0d 01:00:0.0599999986588955	0.23997	0.88082	0.24010	3.47509	D	1	03/03/2012 10:07:35 AM	0.00000	0.00000	0.00000	0.00000	0.00000	0.00000	0.00000	0.00000	0.00000	0.00000	0.00000	0.00000	0.00000	0.00000	0.00000	0.00000	0.00000	
6562	30	4	  4d 09:58:37.4300003051758	  0d 01:01:0.0599999986588955	0.24397	0.89471	0.23995	3.47112	D	1	03/03/2012 10:08:35 AM	0.00000	0.00000	0.00000	0.00000	0.00000	0.00000	0.00000	0.00000	0.00000	0.00000	0.00000	0.00000	0.00000	0.00000	0.00000	0.00000	0.00000	
6563	30	4	  4d 09:59:37.4300003051758	  0d 01:02:0.0599999986588955	0.24797	0.90859	0.23995	3.46715	D	1	03/03/2012 10:09:35 AM	0.00000	0.00000	0.00000	0.00000	0.00000	0.00000	0.00000	0.00000	0.00000	0.00000	0.00000	0.00000	0.00000	0.00000	0.00000	0.00000	0.00000	
6564	30	4	  4d 10:00:37.4300003051758	  0d 01:03:0.0599999986588955	0.25197	0.92245	0.24010	3.46311	D	1	03/03/2012 10:10:35 AM	0.00000	0.00000	0.00000	0.00000	0.00000	0.00000	0.00000	0.00000	0.00000	0.00000	0.00000	0.00000	0.00000	0.00000	0.00000	0.00000	0.00000	
6565	30	4	  4d 10:01:37.4300003051758	  0d 01:04:0.0599999986588955	0.25597	0.93629	0.24002	3.45869	D	1	03/03/2012 10:11:35 AM	0.00000	0.00000	0.00000	0.00000	0.00000	0.00000	0.00000	0.00000	0.00000	0.00000	0.00000	0.00000	0.00000	0.00000	0.00000	0.00000	0.00000	
6566	30	4	  4d 10:02:37.4300003051758	  0d 01:05:0.0599999986588955	0.25997	0.95012	0.23995	3.45449	D	1	03/03/2012 10:12:35 AM	0.00000	0.00000	0.00000	0.00000	0.00000	0.00000	0.00000	0.00000	0.00000	0.00000	0.00000	0.00000	0.00000	0.00000	0.00000	0.00000	0.00000	
6567	30	4	  4d 10:03:37.4300003051758	  0d 01:06:0.0599999986588955	0.26397	0.96393	0.23980	3.45029	D	1	03/03/2012 10:13:35 AM	0.00000	0.00000	0.00000	0.00000	0.00000	0.00000	0.00000	0.00000	0.00000	0.00000	0.00000	0.00000	0.00000	0.00000	0.00000	0.00000	0.00000	
6568	30	4	  4d 10:04:37.4300003051758	  0d 01:07:0.0599999986588955	0.26797	0.97772	0.24010	3.44625	D	1	03/03/2012 10:14:35 AM	0.00000	0.00000	0.00000	0.00000	0.00000	0.00000	0.00000	0.00000	0.00000	0.00000	0.00000	0.00000	0.00000	0.00000	0.00000	0.00000	0.00000	
6569	30	4	  4d 10:05:37.4300003051758	  0d 01:08:0.0599999986588955	0.27197	0.99150	0.24002	3.44228	D	1	03/03/2012 10:15:35 AM	0.00000	0.00000	0.00000	0.00000	0.00000	0.00000	0.00000	0.00000	0.00000	0.00000	0.00000	0.00000	0.00000	0.00000	0.00000	0.00000	0.00000	
6570	30	4	  4d 10:06:37.4300003051758	  0d 01:09:0.0599999986588955	0.27597	1.00526	0.23995	3.43809	D	1	03/03/2012 10:16:35 AM	0.00000	0.00000	0.00000	0.00000	0.00000	0.00000	0.00000	0.00000	0.00000	0.00000	0.00000	0.00000	0.00000	0.00000	0.00000	0.00000	0.00000	
6571	30	4	  4d 10:07:37.4300003051758	  0d 01:10:0.0599999986588955	0.27997	1.01900	0.23995	3.43389	D	1	03/03/2012 10:17:35 AM	0.00000	0.00000	0.00000	0.00000	0.00000	0.00000	0.00000	0.00000	0.00000	0.00000	0.00000	0.00000	0.00000	0.00000	0.00000	0.00000	0.00000	
6572	30	4	  4d 10:08:37.4300003051758	  0d 01:11:0.0599999986588955	0.28397	1.03273	0.24002	3.42985	D	1	03/03/2012 10:18:35 AM	0.00000	0.00000	0.00000	0.00000	0.00000	0.00000	0.00000	0.00000	0.00000	0.00000	0.00000	0.00000	0.00000	0.00000	0.00000	0.00000	0.00000	
6573	30	4	  4d 10:09:37.4300003051758	  0d 01:12:0.0599999986588955	0.28797	1.04644	0.24010	3.42557	D	1	03/03/2012 10:19:35 AM	0.00000	0.00000	0.00000	0.00000	0.00000	0.00000	0.00000	0.00000	0.00000	0.00000	0.00000	0.00000	0.00000	0.00000	0.00000	0.00000	0.00000	
6574	30	4	  4d 10:10:37.4300003051758	  0d 01:13:0.0599999986588955	0.29197	1.06014	0.23995	3.42130	D	1	03/03/2012 10:20:35 AM	0.00000	0.00000	0.00000	0.00000	0.00000	0.00000	0.00000	0.00000	0.00000	0.00000	0.00000	0.00000	0.00000	0.00000	0.00000	0.00000	0.00000	
6575	30	4	  4d 10:11:37.4300003051758	  0d 01:14:0.0599999986588955	0.29597	1.07381	0.24002	3.41718	D	1	03/03/2012 10:21:35 AM	0.00000	0.00000	0.00000	0.00000	0.00000	0.00000	0.00000	0.00000	0.00000	0.00000	0.00000	0.00000	0.00000	0.00000	0.00000	0.00000	0.00000	
6576	30	4	  4d 10:12:37.4300003051758	  0d 01:15:0.0599999986588955	0.29997	1.08747	0.24010	3.41260	D	1	03/03/2012 10:22:35 AM	0.00000	0.00000	0.00000	0.00000	0.00000	0.00000	0.00000	0.00000	0.00000	0.00000	0.00000	0.00000	0.00000	0.00000	0.00000	0.00000	0.00000	
6577	30	4	  4d 10:13:37.4300003051758	  0d 01:16:0.0599999986588955	0.30397	1.10111	0.24002	3.40803	D	1	03/03/2012 10:23:35 AM	0.00000	0.00000	0.00000	0.00000	0.00000	0.00000	0.00000	0.00000	0.00000	0.00000	0.00000	0.00000	0.00000	0.00000	0.00000	0.00000	0.00000	
6578	30	4	  4d 10:14:37.4300003051758	  0d 01:17:0.0599999986588955	0.30797	1.11474	0.23980	3.40345	D	1	03/03/2012 10:24:35 AM	0.00000	0.00000	0.00000	0.00000	0.00000	0.00000	0.00000	0.00000	0.00000	0.00000	0.00000	0.00000	0.00000	0.00000	0.00000	0.00000	0.00000	
6579	30	4	  4d 10:15:37.4300003051758	  0d 01:18:0.0599999986588955	0.31197	1.12834	0.24002	3.39834	D	1	03/03/2012 10:25:35 AM	0.00000	0.00000	0.00000	0.00000	0.00000	0.00000	0.00000	0.00000	0.00000	0.00000	0.00000	0.00000	0.00000	0.00000	0.00000	0.00000	0.00000	
6580	30	4	  4d 10:16:37.4300003051758	  0d 01:19:0.0599999986588955	0.31597	1.14192	0.23987	3.39353	D	1	03/03/2012 10:26:35 AM	0.00000	0.00000	0.00000	0.00000	0.00000	0.00000	0.00000	0.00000	0.00000	0.00000	0.00000	0.00000	0.00000	0.00000	0.00000	0.00000	0.00000	
6581	30	4	  4d 10:17:37.4300003051758	  0d 01:20:0.0599999986588955	0.31997	1.15549	0.24010	3.38819	D	1	03/03/2012 10:27:35 AM	0.00000	0.00000	0.00000	0.00000	0.00000	0.00000	0.00000	0.00000	0.00000	0.00000	0.00000	0.00000	0.00000	0.00000	0.00000	0.00000	0.00000	
6582	30	4	  4d 10:18:37.4300003051758	  0d 01:21:0.0599999986588955	0.32397	1.16903	0.24002	3.38277	D	1	03/03/2012 10:28:35 AM	0.00000	0.00000	0.00000	0.00000	0.00000	0.00000	0.00000	0.00000	0.00000	0.00000	0.00000	0.00000	0.00000	0.00000	0.00000	0.00000	0.00000	
6583	30	4	  4d 10:19:37.4300003051758	  0d 01:22:0.0599999986588955	0.32797	1.18255	0.24010	3.37705	D	1	03/03/2012 10:29:35 AM	0.00000	0.00000	0.00000	0.00000	0.00000	0.00000	0.00000	0.00000	0.00000	0.00000	0.00000	0.00000	0.00000	0.00000	0.00000	0.00000	0.00000	
6584	30	4	  4d 10:20:37.4300003051758	  0d 01:23:0.0599999986588955	0.33197	1.19605	0.23995	3.37110	D	1	03/03/2012 10:30:35 AM	0.00000	0.00000	0.00000	0.00000	0.00000	0.00000	0.00000	0.00000	0.00000	0.00000	0.00000	0.00000	0.00000	0.00000	0.00000	0.00000	0.00000	
6585	30	4	  4d 10:21:37.4300003051758	  0d 01:24:0.0599999986588955	0.33597	1.20952	0.23995	3.36492	D	1	03/03/2012 10:31:35 AM	0.00000	0.00000	0.00000	0.00000	0.00000	0.00000	0.00000	0.00000	0.00000	0.00000	0.00000	0.00000	0.00000	0.00000	0.00000	0.00000	0.00000	
6586	30	4	  4d 10:22:37.4300003051758	  0d 01:25:0.0599999986588955	0.33997	1.22296	0.23995	3.35813	D	1	03/03/2012 10:32:35 AM	0.00000	0.00000	0.00000	0.00000	0.00000	0.00000	0.00000	0.00000	0.00000	0.00000	0.00000	0.00000	0.00000	0.00000	0.00000	0.00000	0.00000	
6587	30	4	  4d 10:23:37.4300003051758	  0d 01:26:0.0599999986588955	0.34397	1.23638	0.23995	3.35096	D	1	03/03/2012 10:33:35 AM	0.00000	0.00000	0.00000	0.00000	0.00000	0.00000	0.00000	0.00000	0.00000	0.00000	0.00000	0.00000	0.00000	0.00000	0.00000	0.00000	0.00000	
6588	30	4	  4d 10:24:37.4300003051758	  0d 01:27:0.0599999986588955	0.34797	1.24977	0.23995	3.34325	D	1	03/03/2012 10:34:35 AM	0.00000	0.00000	0.00000	0.00000	0.00000	0.00000	0.00000	0.00000	0.00000	0.00000	0.00000	0.00000	0.00000	0.00000	0.00000	0.00000	0.00000	
6589	30	4	  4d 10:25:37.4300003051758	  0d 01:28:0.0599999986588955	0.35197	1.26313	0.24010	3.33509	D	1	03/03/2012 10:35:35 AM	0.00000	0.00000	0.00000	0.00000	0.00000	0.00000	0.00000	0.00000	0.00000	0.00000	0.00000	0.00000	0.00000	0.00000	0.00000	0.00000	0.00000	
6590	30	4	  4d 10:26:37.4300003051758	  0d 01:29:0.0599999986588955	0.35597	1.27645	0.23995	3.32609	D	1	03/03/2012 10:36:35 AM	0.00000	0.00000	0.00000	0.00000	0.00000	0.00000	0.00000	0.00000	0.00000	0.00000	0.00000	0.00000	0.00000	0.00000	0.00000	0.00000	0.00000	
6591	30	4	  4d 10:27:37.4300003051758	  0d 01:30:0.0599999986588955	0.35997	1.28973	0.24018	3.31632	D	1	03/03/2012 10:37:35 AM	0.00000	0.00000	0.00000	0.00000	0.00000	0.00000	0.00000	0.00000	0.00000	0.00000	0.00000	0.00000	0.00000	0.00000	0.00000	0.00000	0.00000	
6592	30	4	  4d 10:28:37.4300003051758	  0d 01:31:0.0599999986588955	0.36397	1.30298	0.24002	3.30541	D	1	03/03/2012 10:38:35 AM	0.00000	0.00000	0.00000	0.00000	0.00000	0.00000	0.00000	0.00000	0.00000	0.00000	0.00000	0.00000	0.00000	0.00000	0.00000	0.00000	0.00000	
6593	30	4	  4d 10:29:37.4300003051758	  0d 01:32:0.0599999986588955	0.36797	1.31618	0.23995	3.29343	D	1	03/03/2012 10:39:35 AM	0.00000	0.00000	0.00000	0.00000	0.00000	0.00000	0.00000	0.00000	0.00000	0.00000	0.00000	0.00000	0.00000	0.00000	0.00000	0.00000	0.00000	
6594	30	4	  4d 10:30:37.4300003051758	  0d 01:33:0.0599999986588955	0.37197	1.32932	0.24002	3.27977	D	1	03/03/2012 10:40:35 AM	0.00000	0.00000	0.00000	0.00000	0.00000	0.00000	0.00000	0.00000	0.00000	0.00000	0.00000	0.00000	0.00000	0.00000	0.00000	0.00000	0.00000	
6595	30	4	  4d 10:31:37.4300003051758	  0d 01:34:0.0599999986588955	0.37597	1.34241	0.23987	3.26398	D	1	03/03/2012 10:41:35 AM	0.00000	0.00000	0.00000	0.00000	0.00000	0.00000	0.00000	0.00000	0.00000	0.00000	0.00000	0.00000	0.00000	0.00000	0.00000	0.00000	0.00000	
6596	30	4	  4d 10:32:37.4300003051758	  0d 01:35:0.0599999986588955	0.37997	1.35543	0.23995	3.24590	D	1	03/03/2012 10:42:35 AM	0.00000	0.00000	0.00000	0.00000	0.00000	0.00000	0.00000	0.00000	0.00000	0.00000	0.00000	0.00000	0.00000	0.00000	0.00000	0.00000	0.00000	
6597	30	4	  4d 10:33:37.4300003051758	  0d 01:36:0.0599999986588955	0.38397	1.36837	0.24010	3.22400	D	1	03/03/2012 10:43:35 AM	0.00000	0.00000	0.00000	0.00000	0.00000	0.00000	0.00000	0.00000	0.00000	0.00000	0.00000	0.00000	0.00000	0.00000	0.00000	0.00000	0.00000	
6598	30	4	  4d 10:34:37.4300003051758	  0d 01:37:0.0599999986588955	0.38797	1.38122	0.24002	3.19799	D	1	03/03/2012 10:44:35 AM	0.00000	0.00000	0.00000	0.00000	0.00000	0.00000	0.00000	0.00000	0.00000	0.00000	0.00000	0.00000	0.00000	0.00000	0.00000	0.00000	0.00000	
6599	30	4	  4d 10:35:37.4300003051758	  0d 01:38:0.0599999986588955	0.39197	1.39395	0.24010	3.16510	D	1	03/03/2012 10:45:35 AM	0.00000	0.00000	0.00000	0.00000	0.00000	0.00000	0.00000	0.00000	0.00000	0.00000	0.00000	0.00000	0.00000	0.00000	0.00000	0.00000	0.00000	
6600	30	4	  4d 10:36:37.4300003051758	  0d 01:39:0.0599999986588955	0.39597	1.40653	0.24002	3.12345	D	1	03/03/2012 10:46:35 AM	0.00000	0.00000	0.00000	0.00000	0.00000	0.00000	0.00000	0.00000	0.00000	0.00000	0.00000	0.00000	0.00000	0.00000	0.00000	0.00000	0.00000	
6601	30	4	  4d 10:37:37.4300003051758	  0d 01:40:0.0599999986588955	0.39997	1.41892	0.23987	3.06813	D	1	03/03/2012 10:47:35 AM	0.00000	0.00000	0.00000	0.00000	0.00000	0.00000	0.00000	0.00000	0.00000	0.00000	0.00000	0.00000	0.00000	0.00000	0.00000	0.00000	0.00000	
6602	30	4	  4d 10:38:32.25	  0d 01:40:54.8800010681152	0.40363	1.43001	0.23995	3.00000	D	133	03/03/2012 10:48:29 AM	0.00000	0.00000	0.00000	0.00000	0.00000	0.00000	0.00000	0.00000	0.00000	0.00000	0.00000	0.00000	0.00000	0.00000	0.00000	0.00000	0.00000	
6603	30	5	  4d 10:38:32.2599983215332	  0d 00:00:0.00999999977648258	0.00000	0.00000	0.00000	3.07683	R	0	03/03/2012 10:48:29 AM	0.00000	0.00000	0.00000	0.00000	0.00000	0.00000	0.00000	0.00000	0.00000	0.00000	0.00000	0.00000	0.00000	0.00000	0.00000	0.00000	0.00000	
6604	30	5	  4d 10:39:32.2599983215332	  0d 00:01:0.00999999977648258	0.00000	0.00000	0.00000	3.27886	R	1	03/03/2012 10:49:29 AM	0.00000	0.00000	0.00000	0.00000	0.00000	0.00000	0.00000	0.00000	0.00000	0.00000	0.00000	0.00000	0.00000	0.00000	0.00000	0.00000	0.00000	
6605	30	5	  4d 10:40:32.2599983215332	  0d 00:02:0.00999999977648258	0.00000	0.00000	0.00000	3.31266	R	1	03/03/2012 10:50:29 AM	0.00000	0.00000	0.00000	0.00000	0.00000	0.00000	0.00000	0.00000	0.00000	0.00000	0.00000	0.00000	0.00000	0.00000	0.00000	0.00000	0.00000	
6606	30	5	  4d 10:41:32.2599983215332	  0d 00:03:0.00999999977648258	0.00000	0.00000	0.00000	3.33143	R	1	03/03/2012 10:51:29 AM	0.00000	0.00000	0.00000	0.00000	0.00000	0.00000	0.00000	0.00000	0.00000	0.00000	0.00000	0.00000	0.00000	0.00000	0.00000	0.00000	0.00000	
6607	30	5	  4d 10:42:32.2599983215332	  0d 00:04:0.00999999977648258	0.00000	0.00000	0.00000	3.34409	R	1	03/03/2012 10:52:29 AM	0.00000	0.00000	0.00000	0.00000	0.00000	0.00000	0.00000	0.00000	0.00000	0.00000	0.00000	0.00000	0.00000	0.00000	0.00000	0.00000	0.00000	
6608	30	5	  4d 10:43:32.2599983215332	  0d 00:05:0.00999999977648258	0.00000	0.00000	0.00000	3.35340	R	1	03/03/2012 10:53:29 AM	0.00000	0.00000	0.00000	0.00000	0.00000	0.00000	0.00000	0.00000	0.00000	0.00000	0.00000	0.00000	0.00000	0.00000	0.00000	0.00000	0.00000	
6609	30	5	  4d 10:44:32.2599983215332	  0d 00:06:0.00999999977648258	0.00000	0.00000	0.00000	3.36072	R	1	03/03/2012 10:54:29 AM	0.00000	0.00000	0.00000	0.00000	0.00000	0.00000	0.00000	0.00000	0.00000	0.00000	0.00000	0.00000	0.00000	0.00000	0.00000	0.00000	0.00000	
6610	30	5	  4d 10:45:32.2599983215332	  0d 00:07:0.00999999977648258	0.00000	0.00000	0.00000	3.36675	R	1	03/03/2012 10:55:29 AM	0.00000	0.00000	0.00000	0.00000	0.00000	0.00000	0.00000	0.00000	0.00000	0.00000	0.00000	0.00000	0.00000	0.00000	0.00000	0.00000	0.00000	
6611	30	5	  4d 10:46:32.2599983215332	  0d 00:08:0.00999999977648258	0.00000	0.00000	0.00000	3.37179	R	1	03/03/2012 10:56:29 AM	0.00000	0.00000	0.00000	0.00000	0.00000	0.00000	0.00000	0.00000	0.00000	0.00000	0.00000	0.00000	0.00000	0.00000	0.00000	0.00000	0.00000	
6612	30	5	  4d 10:47:32.2599983215332	  0d 00:09:0.00999999977648258	0.00000	0.00000	0.00000	3.37598	R	1	03/03/2012 10:57:29 AM	0.00000	0.00000	0.00000	0.00000	0.00000	0.00000	0.00000	0.00000	0.00000	0.00000	0.00000	0.00000	0.00000	0.00000	0.00000	0.00000	0.00000	
6613	30	5	  4d 10:48:32.25	  0d 00:10:0	0.00000	0.00000	0.00000	3.37972	R	129	03/03/2012 10:58:29 AM	0.00000	0.00000	0.00000	0.00000	0.00000	0.00000	0.00000	0.00000	0.00000	0.00000	0.00000	0.00000	0.00000	0.00000	0.00000	0.00000	0.00000	
6614	30	6	  4d 10:48:32.3300018310547	  0d 00:00:0.0799999982118607	0.00000	0.00000	0.00015	3.38117	C	0	03/03/2012 10:58:30 AM	0.00000	0.00000	0.00000	0.00000	0.00000	0.00000	0.00000	0.00000	0.00000	0.00000	0.00000	0.00000	0.00000	0.00000	0.00000	0.00000	0.00000	
6615	30	6	  4d 10:49:32.3300018310547	  0d 00:01:0.0799999982118607	0.01323	0.05084	0.79988	3.90921	C	1	03/03/2012 10:59:30 AM	0.00000	0.00000	0.00000	0.00000	0.00000	0.00000	0.00000	0.00000	0.00000	0.00000	0.00000	0.00000	0.00000	0.00000	0.00000	0.00000	0.00000	
6616	30	6	  4d 10:50:32.3300018310547	  0d 00:02:0.0799999982118607	0.02657	0.10327	0.80011	3.95109	C	1	03/03/2012 11:00:30 AM	0.00000	0.00000	0.00000	0.00000	0.00000	0.00000	0.00000	0.00000	0.00000	0.00000	0.00000	0.00000	0.00000	0.00000	0.00000	0.00000	0.00000	
6617	30	6	  4d 10:51:32.3300018310547	  0d 00:03:0.0799999982118607	0.03990	0.15616	0.80003	3.97932	C	1	03/03/2012 11:01:30 AM	0.00000	0.00000	0.00000	0.00000	0.00000	0.00000	0.00000	0.00000	0.00000	0.00000	0.00000	0.00000	0.00000	0.00000	0.00000	0.00000	0.00000	
6618	30	6	  4d 10:52:32.3300018310547	  0d 00:04:0.0799999982118607	0.05323	0.20937	0.80003	4.00313	C	1	03/03/2012 11:02:30 AM	0.00000	0.00000	0.00000	0.00000	0.00000	0.00000	0.00000	0.00000	0.00000	0.00000	0.00000	0.00000	0.00000	0.00000	0.00000	0.00000	0.00000	
6619	30	6	  4d 10:53:32.3300018310547	  0d 00:05:0.0799999982118607	0.06657	0.26289	0.79995	4.02335	C	1	03/03/2012 11:03:30 AM	0.00000	0.00000	0.00000	0.00000	0.00000	0.00000	0.00000	0.00000	0.00000	0.00000	0.00000	0.00000	0.00000	0.00000	0.00000	0.00000	0.00000	
6620	30	6	  4d 10:54:32.3300018310547	  0d 00:06:0.0799999982118607	0.07990	0.31666	0.79980	4.04120	C	1	03/03/2012 11:04:30 AM	0.00000	0.00000	0.00000	0.00000	0.00000	0.00000	0.00000	0.00000	0.00000	0.00000	0.00000	0.00000	0.00000	0.00000	0.00000	0.00000	0.00000	
6621	30	6	  4d 10:55:32.3300018310547	  0d 00:07:0.0799999982118607	0.09323	0.37064	0.79995	4.05631	C	1	03/03/2012 11:05:30 AM	0.00000	0.00000	0.00000	0.00000	0.00000	0.00000	0.00000	0.00000	0.00000	0.00000	0.00000	0.00000	0.00000	0.00000	0.00000	0.00000	0.00000	
6622	30	6	  4d 10:56:32.3300018310547	  0d 00:08:0.0799999982118607	0.10657	0.42482	0.80018	4.06989	C	1	03/03/2012 11:06:30 AM	0.00000	0.00000	0.00000	0.00000	0.00000	0.00000	0.00000	0.00000	0.00000	0.00000	0.00000	0.00000	0.00000	0.00000	0.00000	0.00000	0.00000	
6623	30	6	  4d 10:57:32.25	  0d 00:09:0	0.11988	0.47910	0.80003	4.08301	C	129	03/03/2012 11:07:30 AM	0.00000	0.00000	0.00000	0.00000	0.00000	0.00000	0.00000	0.00000	0.00000	0.00000	0.00000	0.00000	0.00000	0.00000	0.00000	0.00000	0.00000	
6624	30	7	  4d 10:57:32.2799987792969	  0d 00:00:0.0299999993294477	0.00000	0.00001	0.25025	3.87129	C	0	03/03/2012 11:07:30 AM	0.00000	0.00000	0.00000	0.00000	0.00000	0.00000	0.00000	0.00000	0.00000	0.00000	0.00000	0.00000	0.00000	0.00000	0.00000	0.00000	0.00000	
6625	30	7	  4d 10:58:32.2799987792969	  0d 00:01:0.0299999993294477	0.00417	0.01588	0.25010	3.79042	C	1	03/03/2012 11:08:30 AM	0.00000	0.00000	0.00000	0.00000	0.00000	0.00000	0.00000	0.00000	0.00000	0.00000	0.00000	0.00000	0.00000	0.00000	0.00000	0.00000	0.00000	
6626	30	7	  4d 10:59:32.2799987792969	  0d 00:02:0.0299999993294477	0.00833	0.03165	0.24994	3.78363	C	1	03/03/2012 11:09:30 AM	0.00000	0.00000	0.00000	0.00000	0.00000	0.00000	0.00000	0.00000	0.00000	0.00000	0.00000	0.00000	0.00000	0.00000	0.00000	0.00000	0.00000	
6627	30	7	  4d 11:00:32.2799987792969	  0d 00:03:0.0299999993294477	0.01250	0.04742	0.25010	3.78523	C	1	03/03/2012 11:10:30 AM	0.00000	0.00000	0.00000	0.00000	0.00000	0.00000	0.00000	0.00000	0.00000	0.00000	0.00000	0.00000	0.00000	0.00000	0.00000	0.00000	0.00000	
6628	30	7	  4d 11:01:32.2799987792969	  0d 00:04:0.0299999993294477	0.01667	0.06320	0.25017	3.78904	C	1	03/03/2012 11:11:30 AM	0.00000	0.00000	0.00000	0.00000	0.00000	0.00000	0.00000	0.00000	0.00000	0.00000	0.00000	0.00000	0.00000	0.00000	0.00000	0.00000	0.00000	
6629	30	7	  4d 11:02:32.2799987792969	  0d 00:05:0.0299999993294477	0.02083	0.07900	0.25010	3.79377	C	1	03/03/2012 11:12:30 AM	0.00000	0.00000	0.00000	0.00000	0.00000	0.00000	0.00000	0.00000	0.00000	0.00000	0.00000	0.00000	0.00000	0.00000	0.00000	0.00000	0.00000	
6630	30	7	  4d 11:03:32.2799987792969	  0d 00:06:0.0299999993294477	0.02500	0.09481	0.24994	3.79820	C	1	03/03/2012 11:13:30 AM	0.00000	0.00000	0.00000	0.00000	0.00000	0.00000	0.00000	0.00000	0.00000	0.00000	0.00000	0.00000	0.00000	0.00000	0.00000	0.00000	0.00000	
6631	30	7	  4d 11:04:32.2799987792969	  0d 00:07:0.0299999993294477	0.02917	0.11065	0.24987	3.80270	C	1	03/03/2012 11:14:30 AM	0.00000	0.00000	0.00000	0.00000	0.00000	0.00000	0.00000	0.00000	0.00000	0.00000	0.00000	0.00000	0.00000	0.00000	0.00000	0.00000	0.00000	
6632	30	7	  4d 11:05:32.2799987792969	  0d 00:08:0.0299999993294477	0.03333	0.12650	0.24979	3.80690	C	1	03/03/2012 11:15:30 AM	0.00000	0.00000	0.00000	0.00000	0.00000	0.00000	0.00000	0.00000	0.00000	0.00000	0.00000	0.00000	0.00000	0.00000	0.00000	0.00000	0.00000	
6633	30	7	  4d 11:06:32.2799987792969	  0d 00:09:0.0299999993294477	0.03750	0.14237	0.25010	3.81147	C	1	03/03/2012 11:16:30 AM	0.00000	0.00000	0.00000	0.00000	0.00000	0.00000	0.00000	0.00000	0.00000	0.00000	0.00000	0.00000	0.00000	0.00000	0.00000	0.00000	0.00000	
6634	30	7	  4d 11:07:32.2799987792969	  0d 00:10:0.0299999993294477	0.04167	0.15826	0.25010	3.81567	C	1	03/03/2012 11:17:30 AM	0.00000	0.00000	0.00000	0.00000	0.00000	0.00000	0.00000	0.00000	0.00000	0.00000	0.00000	0.00000	0.00000	0.00000	0.00000	0.00000	0.00000	
6635	30	7	  4d 11:08:32.2799987792969	  0d 00:11:0.0299999993294477	0.04583	0.17417	0.24994	3.81987	C	1	03/03/2012 11:18:30 AM	0.00000	0.00000	0.00000	0.00000	0.00000	0.00000	0.00000	0.00000	0.00000	0.00000	0.00000	0.00000	0.00000	0.00000	0.00000	0.00000	0.00000	
6636	30	7	  4d 11:09:32.2799987792969	  0d 00:12:0.0299999993294477	0.05000	0.19009	0.24994	3.82467	C	1	03/03/2012 11:19:30 AM	0.00000	0.00000	0.00000	0.00000	0.00000	0.00000	0.00000	0.00000	0.00000	0.00000	0.00000	0.00000	0.00000	0.00000	0.00000	0.00000	0.00000	
6637	30	7	  4d 11:10:32.2799987792969	  0d 00:13:0.0299999993294477	0.05417	0.20604	0.24994	3.82948	C	1	03/03/2012 11:20:30 AM	0.00000	0.00000	0.00000	0.00000	0.00000	0.00000	0.00000	0.00000	0.00000	0.00000	0.00000	0.00000	0.00000	0.00000	0.00000	0.00000	0.00000	
6638	30	7	  4d 11:11:32.2799987792969	  0d 00:14:0.0299999993294477	0.05833	0.22200	0.25010	3.83436	C	1	03/03/2012 11:21:30 AM	0.00000	0.00000	0.00000	0.00000	0.00000	0.00000	0.00000	0.00000	0.00000	0.00000	0.00000	0.00000	0.00000	0.00000	0.00000	0.00000	0.00000	
6639	30	7	  4d 11:12:32.2799987792969	  0d 00:15:0.0299999993294477	0.06250	0.23799	0.24994	3.83909	C	1	03/03/2012 11:22:30 AM	0.00000	0.00000	0.00000	0.00000	0.00000	0.00000	0.00000	0.00000	0.00000	0.00000	0.00000	0.00000	0.00000	0.00000	0.00000	0.00000	0.00000	
6640	30	7	  4d 11:13:32.2799987792969	  0d 00:16:0.0299999993294477	0.06667	0.25400	0.25002	3.84405	C	1	03/03/2012 11:23:30 AM	0.00000	0.00000	0.00000	0.00000	0.00000	0.00000	0.00000	0.00000	0.00000	0.00000	0.00000	0.00000	0.00000	0.00000	0.00000	0.00000	0.00000	
6641	30	7	  4d 11:14:32.2799987792969	  0d 00:17:0.0299999993294477	0.07083	0.27002	0.25017	3.84840	C	1	03/03/2012 11:24:30 AM	0.00000	0.00000	0.00000	0.00000	0.00000	0.00000	0.00000	0.00000	0.00000	0.00000	0.00000	0.00000	0.00000	0.00000	0.00000	0.00000	0.00000	
6642	30	7	  4d 11:15:32.2799987792969	  0d 00:18:0.0299999993294477	0.07500	0.28607	0.25025	3.85298	C	1	03/03/2012 11:25:30 AM	0.00000	0.00000	0.00000	0.00000	0.00000	0.00000	0.00000	0.00000	0.00000	0.00000	0.00000	0.00000	0.00000	0.00000	0.00000	0.00000	0.00000	
6643	30	7	  4d 11:16:32.2799987792969	  0d 00:19:0.0299999993294477	0.07917	0.30213	0.25010	3.85756	C	1	03/03/2012 11:26:30 AM	0.00000	0.00000	0.00000	0.00000	0.00000	0.00000	0.00000	0.00000	0.00000	0.00000	0.00000	0.00000	0.00000	0.00000	0.00000	0.00000	0.00000	
6644	30	7	  4d 11:17:32.2799987792969	  0d 00:20:0.0299999993294477	0.08333	0.31821	0.25010	3.86252	C	1	03/03/2012 11:27:30 AM	0.00000	0.00000	0.00000	0.00000	0.00000	0.00000	0.00000	0.00000	0.00000	0.00000	0.00000	0.00000	0.00000	0.00000	0.00000	0.00000	0.00000	
6645	30	7	  4d 11:18:32.2799987792969	  0d 00:21:0.0299999993294477	0.08750	0.33431	0.24987	3.86755	C	1	03/03/2012 11:28:30 AM	0.00000	0.00000	0.00000	0.00000	0.00000	0.00000	0.00000	0.00000	0.00000	0.00000	0.00000	0.00000	0.00000	0.00000	0.00000	0.00000	0.00000	
6646	30	7	  4d 11:19:32.2799987792969	  0d 00:22:0.0299999993294477	0.09166	0.35044	0.25002	3.87312	C	1	03/03/2012 11:29:30 AM	0.00000	0.00000	0.00000	0.00000	0.00000	0.00000	0.00000	0.00000	0.00000	0.00000	0.00000	0.00000	0.00000	0.00000	0.00000	0.00000	0.00000	
6647	30	7	  4d 11:20:32.2799987792969	  0d 00:23:0.0299999993294477	0.09583	0.36659	0.25010	3.87892	C	1	03/03/2012 11:30:30 AM	0.00000	0.00000	0.00000	0.00000	0.00000	0.00000	0.00000	0.00000	0.00000	0.00000	0.00000	0.00000	0.00000	0.00000	0.00000	0.00000	0.00000	
6648	30	7	  4d 11:21:32.2799987792969	  0d 00:24:0.0299999993294477	0.10000	0.38276	0.25010	3.88495	C	1	03/03/2012 11:31:30 AM	0.00000	0.00000	0.00000	0.00000	0.00000	0.00000	0.00000	0.00000	0.00000	0.00000	0.00000	0.00000	0.00000	0.00000	0.00000	0.00000	0.00000	
6649	30	7	  4d 11:22:32.2799987792969	  0d 00:25:0.0299999993294477	0.10416	0.39896	0.25002	3.89113	C	1	03/03/2012 11:32:30 AM	0.00000	0.00000	0.00000	0.00000	0.00000	0.00000	0.00000	0.00000	0.00000	0.00000	0.00000	0.00000	0.00000	0.00000	0.00000	0.00000	0.00000	
6650	30	7	  4d 11:23:32.2799987792969	  0d 00:26:0.0299999993294477	0.10833	0.41519	0.24994	3.89731	C	1	03/03/2012 11:33:30 AM	0.00000	0.00000	0.00000	0.00000	0.00000	0.00000	0.00000	0.00000	0.00000	0.00000	0.00000	0.00000	0.00000	0.00000	0.00000	0.00000	0.00000	
6651	30	7	  4d 11:24:32.2799987792969	  0d 00:27:0.0299999993294477	0.11250	0.43144	0.25002	3.90349	C	1	03/03/2012 11:34:30 AM	0.00000	0.00000	0.00000	0.00000	0.00000	0.00000	0.00000	0.00000	0.00000	0.00000	0.00000	0.00000	0.00000	0.00000	0.00000	0.00000	0.00000	
6652	30	7	  4d 11:25:32.2799987792969	  0d 00:28:0.0299999993294477	0.11666	0.44772	0.25010	3.90997	C	1	03/03/2012 11:35:30 AM	0.00000	0.00000	0.00000	0.00000	0.00000	0.00000	0.00000	0.00000	0.00000	0.00000	0.00000	0.00000	0.00000	0.00000	0.00000	0.00000	0.00000	
6653	30	7	  4d 11:26:32.2799987792969	  0d 00:29:0.0299999993294477	0.12083	0.46402	0.25002	3.91684	C	1	03/03/2012 11:36:30 AM	0.00000	0.00000	0.00000	0.00000	0.00000	0.00000	0.00000	0.00000	0.00000	0.00000	0.00000	0.00000	0.00000	0.00000	0.00000	0.00000	0.00000	
6654	30	7	  4d 11:27:32.2799987792969	  0d 00:30:0.0299999993294477	0.12500	0.48036	0.25002	3.92355	C	1	03/03/2012 11:37:30 AM	0.00000	0.00000	0.00000	0.00000	0.00000	0.00000	0.00000	0.00000	0.00000	0.00000	0.00000	0.00000	0.00000	0.00000	0.00000	0.00000	0.00000	
6655	30	7	  4d 11:28:32.2799987792969	  0d 00:31:0.0299999993294477	0.12916	0.49672	0.24994	3.93080	C	1	03/03/2012 11:38:30 AM	0.00000	0.00000	0.00000	0.00000	0.00000	0.00000	0.00000	0.00000	0.00000	0.00000	0.00000	0.00000	0.00000	0.00000	0.00000	0.00000	0.00000	
6656	30	7	  4d 11:29:32.2799987792969	  0d 00:32:0.0299999993294477	0.13333	0.51311	0.25010	3.93843	C	1	03/03/2012 11:39:30 AM	0.00000	0.00000	0.00000	0.00000	0.00000	0.00000	0.00000	0.00000	0.00000	0.00000	0.00000	0.00000	0.00000	0.00000	0.00000	0.00000	0.00000	
6657	30	7	  4d 11:30:32.2799987792969	  0d 00:33:0.0299999993294477	0.13750	0.52954	0.25002	3.94644	C	1	03/03/2012 11:40:30 AM	0.00000	0.00000	0.00000	0.00000	0.00000	0.00000	0.00000	0.00000	0.00000	0.00000	0.00000	0.00000	0.00000	0.00000	0.00000	0.00000	0.00000	
6658	30	7	  4d 11:31:32.2799987792969	  0d 00:34:0.0299999993294477	0.14166	0.54600	0.24987	3.95499	C	1	03/03/2012 11:41:30 AM	0.00000	0.00000	0.00000	0.00000	0.00000	0.00000	0.00000	0.00000	0.00000	0.00000	0.00000	0.00000	0.00000	0.00000	0.00000	0.00000	0.00000	
6659	30	7	  4d 11:32:32.2799987792969	  0d 00:35:0.0299999993294477	0.14583	0.56250	0.25017	3.96399	C	1	03/03/2012 11:42:30 AM	0.00000	0.00000	0.00000	0.00000	0.00000	0.00000	0.00000	0.00000	0.00000	0.00000	0.00000	0.00000	0.00000	0.00000	0.00000	0.00000	0.00000	
6660	30	7	  4d 11:33:32.2799987792969	  0d 00:36:0.0299999993294477	0.15000	0.57903	0.25002	3.97269	C	1	03/03/2012 11:43:30 AM	0.00000	0.00000	0.00000	0.00000	0.00000	0.00000	0.00000	0.00000	0.00000	0.00000	0.00000	0.00000	0.00000	0.00000	0.00000	0.00000	0.00000	
6661	30	7	  4d 11:34:32.2799987792969	  0d 00:37:0.0299999993294477	0.15416	0.59560	0.25010	3.98146	C	1	03/03/2012 11:44:30 AM	0.00000	0.00000	0.00000	0.00000	0.00000	0.00000	0.00000	0.00000	0.00000	0.00000	0.00000	0.00000	0.00000	0.00000	0.00000	0.00000	0.00000	
6662	30	7	  4d 11:35:32.2799987792969	  0d 00:38:0.0299999993294477	0.15833	0.61221	0.25002	3.99054	C	1	03/03/2012 11:45:30 AM	0.00000	0.00000	0.00000	0.00000	0.00000	0.00000	0.00000	0.00000	0.00000	0.00000	0.00000	0.00000	0.00000	0.00000	0.00000	0.00000	0.00000	
6663	30	7	  4d 11:36:32.2799987792969	  0d 00:39:0.0299999993294477	0.16250	0.62885	0.25002	3.99954	C	1	03/03/2012 11:46:30 AM	0.00000	0.00000	0.00000	0.00000	0.00000	0.00000	0.00000	0.00000	0.00000	0.00000	0.00000	0.00000	0.00000	0.00000	0.00000	0.00000	0.00000	
6664	30	7	  4d 11:37:32.2799987792969	  0d 00:40:0.0299999993294477	0.16666	0.64554	0.25002	4.00893	C	1	03/03/2012 11:47:30 AM	0.00000	0.00000	0.00000	0.00000	0.00000	0.00000	0.00000	0.00000	0.00000	0.00000	0.00000	0.00000	0.00000	0.00000	0.00000	0.00000	0.00000	
6665	30	7	  4d 11:38:32.2799987792969	  0d 00:41:0.0299999993294477	0.17083	0.66226	0.24994	4.01831	C	1	03/03/2012 11:48:30 AM	0.00000	0.00000	0.00000	0.00000	0.00000	0.00000	0.00000	0.00000	0.00000	0.00000	0.00000	0.00000	0.00000	0.00000	0.00000	0.00000	0.00000	
6666	30	7	  4d 11:39:32.2799987792969	  0d 00:42:0.0299999993294477	0.17499	0.67902	0.25002	4.02777	C	1	03/03/2012 11:49:30 AM	0.00000	0.00000	0.00000	0.00000	0.00000	0.00000	0.00000	0.00000	0.00000	0.00000	0.00000	0.00000	0.00000	0.00000	0.00000	0.00000	0.00000	
6667	30	7	  4d 11:40:32.2799987792969	  0d 00:43:0.0299999993294477	0.17916	0.69583	0.25010	4.03754	C	1	03/03/2012 11:50:30 AM	0.00000	0.00000	0.00000	0.00000	0.00000	0.00000	0.00000	0.00000	0.00000	0.00000	0.00000	0.00000	0.00000	0.00000	0.00000	0.00000	0.00000	
6668	30	7	  4d 11:41:32.2799987792969	  0d 00:44:0.0299999993294477	0.18333	0.71267	0.24994	4.04738	C	1	03/03/2012 11:51:30 AM	0.00000	0.00000	0.00000	0.00000	0.00000	0.00000	0.00000	0.00000	0.00000	0.00000	0.00000	0.00000	0.00000	0.00000	0.00000	0.00000	0.00000	
6669	30	7	  4d 11:42:32.2799987792969	  0d 00:45:0.0299999993294477	0.18749	0.72955	0.25002	4.05768	C	1	03/03/2012 11:52:30 AM	0.00000	0.00000	0.00000	0.00000	0.00000	0.00000	0.00000	0.00000	0.00000	0.00000	0.00000	0.00000	0.00000	0.00000	0.00000	0.00000	0.00000	
6670	30	7	  4d 11:43:32.2799987792969	  0d 00:46:0.0299999993294477	0.19166	0.74648	0.24994	4.06790	C	1	03/03/2012 11:53:30 AM	0.00000	0.00000	0.00000	0.00000	0.00000	0.00000	0.00000	0.00000	0.00000	0.00000	0.00000	0.00000	0.00000	0.00000	0.00000	0.00000	0.00000	
6671	30	7	  4d 11:44:32.2799987792969	  0d 00:47:0.0299999993294477	0.19583	0.76345	0.25002	4.07836	C	1	03/03/2012 11:54:30 AM	0.00000	0.00000	0.00000	0.00000	0.00000	0.00000	0.00000	0.00000	0.00000	0.00000	0.00000	0.00000	0.00000	0.00000	0.00000	0.00000	0.00000	
6672	30	7	  4d 11:45:32.2799987792969	  0d 00:48:0.0299999993294477	0.19999	0.78046	0.24994	4.08850	C	1	03/03/2012 11:55:30 AM	0.00000	0.00000	0.00000	0.00000	0.00000	0.00000	0.00000	0.00000	0.00000	0.00000	0.00000	0.00000	0.00000	0.00000	0.00000	0.00000	0.00000	
6673	30	7	  4d 11:46:32.2799987792969	  0d 00:49:0.0299999993294477	0.20416	0.79752	0.24994	4.09842	C	1	03/03/2012 11:56:30 AM	0.00000	0.00000	0.00000	0.00000	0.00000	0.00000	0.00000	0.00000	0.00000	0.00000	0.00000	0.00000	0.00000	0.00000	0.00000	0.00000	0.00000	
6674	30	7	  4d 11:47:32.2799987792969	  0d 00:50:0.0299999993294477	0.20833	0.81462	0.25002	4.10842	C	1	03/03/2012 11:57:30 AM	0.00000	0.00000	0.00000	0.00000	0.00000	0.00000	0.00000	0.00000	0.00000	0.00000	0.00000	0.00000	0.00000	0.00000	0.00000	0.00000	0.00000	
6675	30	7	  4d 11:48:32.2799987792969	  0d 00:51:0.0299999993294477	0.21249	0.83176	0.25010	4.11826	C	1	03/03/2012 11:58:30 AM	0.00000	0.00000	0.00000	0.00000	0.00000	0.00000	0.00000	0.00000	0.00000	0.00000	0.00000	0.00000	0.00000	0.00000	0.00000	0.00000	0.00000	
6676	30	7	  4d 11:49:32.2799987792969	  0d 00:52:0.0299999993294477	0.21666	0.84893	0.25002	4.12787	C	1	03/03/2012 11:59:30 AM	0.00000	0.00000	0.00000	0.00000	0.00000	0.00000	0.00000	0.00000	0.00000	0.00000	0.00000	0.00000	0.00000	0.00000	0.00000	0.00000	0.00000	
6677	30	7	  4d 11:50:32.2799987792969	  0d 00:53:0.0299999993294477	0.22083	0.86615	0.24994	4.13764	C	1	03/03/2012 12:00:30 PM	0.00000	0.00000	0.00000	0.00000	0.00000	0.00000	0.00000	0.00000	0.00000	0.00000	0.00000	0.00000	0.00000	0.00000	0.00000	0.00000	0.00000	
6678	30	7	  4d 11:51:32.2799987792969	  0d 00:54:0.0299999993294477	0.22499	0.88341	0.25002	4.14710	C	1	03/03/2012 12:01:30 PM	0.00000	0.00000	0.00000	0.00000	0.00000	0.00000	0.00000	0.00000	0.00000	0.00000	0.00000	0.00000	0.00000	0.00000	0.00000	0.00000	0.00000	
6679	30	7	  4d 11:51:49.4900016784668	  0d 00:54:17.2399997711182	0.22619	0.88837	0.24994	4.15007	C	133	03/03/2012 12:01:47 PM	0.00000	0.00000	0.00000	0.00000	0.00000	0.00000	0.00000	0.00000	0.00000	0.00000	0.00000	0.00000	0.00000	0.00000	0.00000	0.00000	0.00000	
6680	30	8	  4d 11:51:49.5200004577637	  0d 00:00:0.0299999993294477	0.00000	0.00001	0.28023	4.16121	C	0	03/03/2012 12:01:47 PM	0.00000	0.00000	0.00000	0.00000	0.00000	0.00000	0.00000	0.00000	0.00000	0.00000	0.00000	0.00000	0.00000	0.00000	0.00000	0.00000	0.00000	
6681	30	8	  4d 11:52:49.5200004577637	  0d 00:01:0.0299999993294477	0.00402	0.01667	0.23209	4.14992	C	1	03/03/2012 12:02:47 PM	0.00000	0.00000	0.00000	0.00000	0.00000	0.00000	0.00000	0.00000	0.00000	0.00000	0.00000	0.00000	0.00000	0.00000	0.00000	0.00000	0.00000	
6682	30	8	  4d 11:53:49.5200004577637	  0d 00:02:0.0299999993294477	0.00776	0.03219	0.21691	4.15000	C	1	03/03/2012 12:03:47 PM	0.00000	0.00000	0.00000	0.00000	0.00000	0.00000	0.00000	0.00000	0.00000	0.00000	0.00000	0.00000	0.00000	0.00000	0.00000	0.00000	0.00000	
6683	30	8	  4d 11:54:49.5200004577637	  0d 00:03:0.0299999993294477	0.01125	0.04669	0.20241	4.14992	C	1	03/03/2012 12:04:47 PM	0.00000	0.00000	0.00000	0.00000	0.00000	0.00000	0.00000	0.00000	0.00000	0.00000	0.00000	0.00000	0.00000	0.00000	0.00000	0.00000	0.00000	
6684	30	8	  4d 11:55:49.5200004577637	  0d 00:04:0.0299999993294477	0.01451	0.06023	0.18936	4.15007	C	1	03/03/2012 12:05:47 PM	0.00000	0.00000	0.00000	0.00000	0.00000	0.00000	0.00000	0.00000	0.00000	0.00000	0.00000	0.00000	0.00000	0.00000	0.00000	0.00000	0.00000	
6685	30	8	  4d 11:56:49.5200004577637	  0d 00:05:0.0299999993294477	0.01757	0.07290	0.17739	4.15000	C	1	03/03/2012 12:06:47 PM	0.00000	0.00000	0.00000	0.00000	0.00000	0.00000	0.00000	0.00000	0.00000	0.00000	0.00000	0.00000	0.00000	0.00000	0.00000	0.00000	0.00000	
6686	30	8	  4d 11:57:49.5200004577637	  0d 00:06:0.0299999993294477	0.02043	0.08478	0.16617	4.15007	C	1	03/03/2012 12:07:47 PM	0.00000	0.00000	0.00000	0.00000	0.00000	0.00000	0.00000	0.00000	0.00000	0.00000	0.00000	0.00000	0.00000	0.00000	0.00000	0.00000	0.00000	
6687	30	8	  4d 11:58:49.5200004577637	  0d 00:07:0.0299999993294477	0.02312	0.09593	0.15640	4.14992	C	1	03/03/2012 12:08:47 PM	0.00000	0.00000	0.00000	0.00000	0.00000	0.00000	0.00000	0.00000	0.00000	0.00000	0.00000	0.00000	0.00000	0.00000	0.00000	0.00000	0.00000	
6688	30	8	  4d 11:59:49.5200004577637	  0d 00:08:0.0299999993294477	0.02564	0.10640	0.14664	4.15000	C	1	03/03/2012 12:09:47 PM	0.00000	0.00000	0.00000	0.00000	0.00000	0.00000	0.00000	0.00000	0.00000	0.00000	0.00000	0.00000	0.00000	0.00000	0.00000	0.00000	0.00000	
6689	30	8	  4d 12:00:49.5200004577637	  0d 00:09:0.0299999993294477	0.02802	0.11626	0.13848	4.15000	C	1	03/03/2012 12:10:47 PM	0.00000	0.00000	0.00000	0.00000	0.00000	0.00000	0.00000	0.00000	0.00000	0.00000	0.00000	0.00000	0.00000	0.00000	0.00000	0.00000	0.00000	
6690	30	8	  4d 12:01:49.5200004577637	  0d 00:10:0.0299999993294477	0.03025	0.12556	0.13046	4.14992	C	1	03/03/2012 12:11:47 PM	0.00000	0.00000	0.00000	0.00000	0.00000	0.00000	0.00000	0.00000	0.00000	0.00000	0.00000	0.00000	0.00000	0.00000	0.00000	0.00000	0.00000
