Repository: ziggle/ChargerBatteryCyclePerformance

# Effect of Charging Algorithm on Retained Internal Charger Battery Capacity

## Introduction

I am beginning to perform testing on various battery charging algorithm to determine their effect on the loss of battery capacity with charge cycles. Because every battery has a different initial capacity, this work focuses on determining the change in normalized capacity versus cycle number under the following "treatments":

* Vendor recommend profile<br>The vendor recommends a standard constant current/constant voltage sequence.
* Fast charging<br>Customers like having the option of a fast charge to get some quick capacity when they don't have time for a full-charge.

File: Data/MB_U01_TAS5_DVendor_Profile.txt (part 61 of 96)
Filename:	MB_U01_TAS5_DVendor_Profile_Try4	Tester Channel:	20
Procedure:	MB_TAS5_DVendor_Profile.000	Description:	Z22FH Quick Test
Comment:	Vendor #1
Rec#	Cyc#	Step	TestTime	StepTime	Amp-hr	Watt-hr	Amps	Volts	State	ES	DPt Time	ACImp/Ohms	DCIR/Ohms	VAR1	VAR2	VAR3	VAR4	VAR5	VAR6	VAR7	VAR8	VAR9	VAR10	VAR11	VAR12	VAR13	VAR14	VAR15	
9128	26	7	  6d 05:13:46.8600006103516	  0d 01:00:0.0199999995529652	0.04090	0.17176	0.01447	4.20005	C	1	03/05/2012 5:59:43 AM	0.00000	0.00000	0.00000	0.00000	0.00000	0.00000	0.00000	0.00000	0.00000	0.00000	0.00000	0.00000	0.00000	0.00000	0.00000	0.00000	0.00000	
9129	26	7	  6d 05:14:46.8600006103516	  0d 01:01:0.0199999995529652	0.04113	0.17276	0.01406	4.19997	C	1	03/05/2012 6:00:43 AM	0.00000	0.00000	0.00000	0.00000	0.00000	0.00000	0.00000	0.00000	0.00000	0.00000	0.00000	0.00000	0.00000	0.00000	0.00000	0.00000	0.00000	
9130	26	7	  6d 05:15:46.8600006103516	  0d 01:02:0.0199999995529652	0.04136	0.17373	0.01369	4.19989	C	1	03/05/2012 6:01:43 AM	0.00000	0.00000	0.00000	0.00000	0.00000	0.00000	0.00000	0.00000	0.00000	0.00000	0.00000	0.00000	0.00000	0.00000	0.00000	0.00000	0.00000	
9131	26	7	  6d 05:16:46.8600006103516	  0d 01:03:0.0199999995529652	0.04159	0.17468	0.01333	4.19997	C	1	03/05/2012 6:02:43 AM	0.00000	0.00000	0.00000	0.00000	0.00000	0.00000	0.00000	0.00000	0.00000	0.00000	0.00000	0.00000	0.00000	0.00000	0.00000	0.00000	0.00000	
9132	26	7	  6d 05:17:46.8600006103516	  0d 01:04:0.0199999995529652	0.04181	0.17560	0.01298	4.19982	C	1	03/05/2012 6:03:43 AM	0.00000	0.00000	0.00000	0.00000	0.00000	0.00000	0.00000	0.00000	0.00000	0.00000	0.00000	0.00000	0.00000	0.00000	0.00000	0.00000	0.00000	
9133	26	7	  6d 05:18:46.8600006103516	  0d 01:05:0.0199999995529652	0.04202	0.17650	0.01264	4.19989	C	1	03/05/2012 6:04:43 AM	0.00000	0.00000	0.00000	0.00000	0.00000	0.00000	0.00000	0.00000	0.00000	0.00000	0.00000	0.00000	0.00000	0.00000	0.00000	0.00000	0.00000	
9134	26	7	  6d 05:19:46.8600006103516	  0d 01:06:0.0199999995529652	0.04223	0.17737	0.01234	4.19997	C	1	03/05/2012 6:05:43 AM	0.00000	0.00000	0.00000	0.00000	0.00000	0.00000	0.00000	0.00000	0.00000	0.00000	0.00000	0.00000	0.00000	0.00000	0.00000	0.00000	0.00000	
9135	26	7	  6d 05:20:46.8600006103516	  0d 01:07:0.0199999995529652	0.04243	0.17822	0.01204	4.20005	C	1	03/05/2012 6:06:43 AM	0.00000	0.00000	0.00000	0.00000	0.00000	0.00000	0.00000	0.00000	0.00000	0.00000	0.00000	0.00000	0.00000	0.00000	0.00000	0.00000	0.00000	
9136	26	7	  6d 05:21:46.8600006103516	  0d 01:08:0.0199999995529652	0.04263	0.17905	0.01173	4.19989	C	1	03/05/2012 6:07:43 AM	0.00000	0.00000	0.00000	0.00000	0.00000	0.00000	0.00000	0.00000	0.00000	0.00000	0.00000	0.00000	0.00000	0.00000	0.00000	0.00000	0.00000	
9137	26	7	  6d 05:22:46.8600006103516	  0d 01:09:0.0199999995529652	0.04283	0.17987	0.01144	4.19997	C	1	03/05/2012 6:08:43 AM	0.00000	0.00000	0.00000	0.00000	0.00000	0.00000	0.00000	0.00000	0.00000	0.00000	0.00000	0.00000	0.00000	0.00000	0.00000	0.00000	0.00000	
9138	26	7	  6d 05:23:46.8600006103516	  0d 01:10:0.0199999995529652	0.04301	0.18066	0.01113	4.19989	C	1	03/05/2012 6:09:43 AM	0.00000	0.00000	0.00000	0.00000	0.00000	0.00000	0.00000	0.00000	0.00000	0.00000	0.00000	0.00000	0.00000	0.00000	0.00000	0.00000	0.00000	
9139	26	7	  6d 05:24:46.8600006103516	  0d 01:11:0.0199999995529652	0.04320	0.18143	0.01090	4.19989	C	1	03/05/2012 6:10:43 AM	0.00000	0.00000	0.00000	0.00000	0.00000	0.00000	0.00000	0.00000	0.00000	0.00000	0.00000	0.00000	0.00000	0.00000	0.00000	0.00000	0.00000	
9140	26	7	  6d 05:25:46.8600006103516	  0d 01:12:0.0199999995529652	0.04338	0.18218	0.01060	4.19997	C	1	03/05/2012 6:11:43 AM	0.00000	0.00000	0.00000	0.00000	0.00000	0.00000	0.00000	0.00000	0.00000	0.00000	0.00000	0.00000	0.00000	0.00000	0.00000	0.00000	0.00000	
9141	26	7	  6d 05:26:46.8600006103516	  0d 01:13:0.0199999995529652	0.04355	0.18291	0.01033	4.19997	C	1	03/05/2012 6:12:43 AM	0.00000	0.00000	0.00000	0.00000	0.00000	0.00000	0.00000	0.00000	0.00000	0.00000	0.00000	0.00000	0.00000	0.00000	0.00000	0.00000	0.00000	
9142	26	7	  6d 05:27:46.8600006103516	  0d 01:14:0.0199999995529652	0.04372	0.18363	0.01009	4.19997	C	1	03/05/2012 6:13:43 AM	0.00000	0.00000	0.00000	0.00000	0.00000	0.00000	0.00000	0.00000	0.00000	0.00000	0.00000	0.00000	0.00000	0.00000	0.00000	0.00000	0.00000	
9143	26	7	  6d 05:28:46.8600006103516	  0d 01:15:0.0199999995529652	0.04389	0.18433	0.00986	4.19997	C	1	03/05/2012 6:14:43 AM	0.00000	0.00000	0.00000	0.00000	0.00000	0.00000	0.00000	0.00000	0.00000	0.00000	0.00000	0.00000	0.00000	0.00000	0.00000	0.00000	0.00000	
9144	26	7	  6d 05:29:42.439998626709	  0d 01:15:55.5999984741211	0.04404	0.18496	0.00960	4.19997	C	132	03/05/2012 6:15:38 AM	0.00000	0.00000	0.00000	0.00000	0.00000	0.00000	0.00000	0.00000	0.00000	0.00000	0.00000	0.00000	0.00000	0.00000	0.00000	0.00000	0.00000	
9145	26	8	  6d 05:29:42.4500007629395	  0d 00:00:0.00999999977648258	0.00000	0.00000	0.00000	4.19097	R	0	03/05/2012 6:15:38 AM	0.00000	0.00000	0.00000	0.00000	0.00000	0.00000	0.00000	0.00000	0.00000	0.00000	0.00000	0.00000	0.00000	0.00000	0.00000	0.00000	0.00000	
9146	26	8	  6d 05:30:42.4500007629395	  0d 00:01:0.00999999977648258	0.00000	0.00000	0.00000	4.18868	R	1	03/05/2012 6:16:38 AM	0.00000	0.00000	0.00000	0.00000	0.00000	0.00000	0.00000	0.00000	0.00000	0.00000	0.00000	0.00000	0.00000	0.00000	0.00000	0.00000	0.00000	
9147	26	8	  6d 05:31:42.4500007629395	  0d 00:02:0.00999999977648258	0.00000	0.00000	0.00000	4.18769	R	1	03/05/2012 6:17:38 AM	0.00000	0.00000	0.00000	0.00000	0.00000	0.00000	0.00000	0.00000	0.00000	0.00000	0.00000	0.00000	0.00000	0.00000	0.00000	0.00000	0.00000	
9148	26	8	  6d 05:32:42.4500007629395	  0d 00:03:0.00999999977648258	0.00000	0.00000	0.00000	4.18685	R	1	03/05/2012 6:18:38 AM	0.00000	0.00000	0.00000	0.00000	0.00000	0.00000	0.00000	0.00000	0.00000	0.00000	0.00000	0.00000	0.00000	0.00000	0.00000	0.00000	0.00000	
9149	26	8	  6d 05:33:42.4500007629395	  0d 00:04:0.00999999977648258	0.00000	0.00000	0.00000	4.18631	R	1	03/05/2012 6:19:38 AM	0.00000	0.00000	0.00000	0.00000	0.00000	0.00000	0.00000	0.00000	0.00000	0.00000	0.00000	0.00000	0.00000	0.00000	0.00000	0.00000	0.00000	
9150	26	8	  6d 05:34:42.4500007629395	  0d 00:05:0.00999999977648258	0.00000	0.00000	0.00000	4.18578	R	1	03/05/2012 6:20:38 AM	0.00000	0.00000	0.00000	0.00000	0.00000	0.00000	0.00000	0.00000	0.00000	0.00000	0.00000	0.00000	0.00000	0.00000	0.00000	0.00000	0.00000	
9151	26	8	  6d 05:35:42.4500007629395	  0d 00:06:0.00999999977648258	0.00000	0.00000	0.00000	4.18524	R	1	03/05/2012 6:21:38 AM	0.00000	0.00000	0.00000	0.00000	0.00000	0.00000	0.00000	0.00000	0.00000	0.00000	0.00000	0.00000	0.00000	0.00000	0.00000	0.00000	0.00000	
9152	26	8	  6d 05:36:42.4500007629395	  0d 00:07:0.00999999977648258	0.00000	0.00000	0.00000	4.18463	R	1	03/05/2012 6:22:38 AM	0.00000	0.00000	0.00000	0.00000	0.00000	0.00000	0.00000	0.00000	0.00000	0.00000	0.00000	0.00000	0.00000	0.00000	0.00000	0.00000	0.00000	
9153	26	8	  6d 05:37:42.4500007629395	  0d 00:08:0.00999999977648258	0.00000	0.00000	0.00000	4.18425	R	1	03/05/2012 6:23:38 AM	0.00000	0.00000	0.00000	0.00000	0.00000	0.00000	0.00000	0.00000	0.00000	0.00000	0.00000	0.00000	0.00000	0.00000	0.00000	0.00000	0.00000	
9154	26	8	  6d 05:38:42.4500007629395	  0d 00:09:0.00999999977648258	0.00000	0.00000	0.00000	4.18395	R	1	03/05/2012 6:24:38 AM	0.00000	0.00000	0.00000	0.00000	0.00000	0.00000	0.00000	0.00000	0.00000	0.00000	0.00000	0.00000	0.00000	0.00000	0.00000	0.00000	0.00000	
9155	26	8	  6d 05:39:42.439998626709	  0d 00:10:0	0.00000	0.00000	0.00000	4.18349	R	129	03/05/2012 6:25:38 AM	0.00000	0.00000	0.00000	0.00000	0.00000	0.00000	0.00000	0.00000	0.00000	0.00000	0.00000	0.00000	0.00000	0.00000	0.00000	0.00000	0.00000	
9156	27	4	  6d 05:39:42.4900016784668	  0d 00:00:0.0500000007450581	0.00000	0.00000	0.00015	4.18402	D	0	03/05/2012 6:25:39 AM	0.00000	0.00000	0.00000	0.00000	0.00000	0.00000	0.00000	0.00000	0.00000	0.00000	0.00000	0.00000	0.00000	0.00000	0.00000	0.00000	0.00000	
9157	27	4	  6d 05:40:42.4900016784668	  0d 00:01:0.0500000007450581	0.00398	0.01561	0.23995	3.90448	D	1	03/05/2012 6:26:39 AM	0.00000	0.00000	0.00000	0.00000	0.00000	0.00000	0.00000	0.00000	0.00000	0.00000	0.00000	0.00000	0.00000	0.00000	0.00000	0.00000	0.00000	
9158	27	4	  6d 05:41:42.4900016784668	  0d 00:02:0.0500000007450581	0.00798	0.03118	0.24010	3.88151	D	1	03/05/2012 6:27:39 AM	0.00000	0.00000	0.00000	0.00000	0.00000	0.00000	0.00000	0.00000	0.00000	0.00000	0.00000	0.00000	0.00000	0.00000	0.00000	0.00000	0.00000	
9159	27	4	  6d 05:42:42.4900016784668	  0d 00:03:0.0500000007450581	0.01198	0.04667	0.23995	3.86481	D	1	03/05/2012 6:28:39 AM	0.00000	0.00000	0.00000	0.00000	0.00000	0.00000	0.00000	0.00000	0.00000	0.00000	0.00000	0.00000	0.00000	0.00000	0.00000	0.00000	0.00000	
9160	27	4	  6d 05:43:42.4900016784668	  0d 00:04:0.0500000007450581	0.01598	0.06210	0.24002	3.85069	D	1	03/05/2012 6:29:39 AM	0.00000	0.00000	0.00000	0.00000	0.00000	0.00000	0.00000	0.00000	0.00000	0.00000	0.00000	0.00000	0.00000	0.00000	0.00000	0.00000	0.00000	
9161	27	4	  6d 05:44:42.4900016784668	  0d 00:05:0.0500000007450581	0.01998	0.07748	0.23987	3.83787	D	1	03/05/2012 6:30:39 AM	0.00000	0.00000	0.00000	0.00000	0.00000	0.00000	0.00000	0.00000	0.00000	0.00000	0.00000	0.00000	0.00000	0.00000	0.00000	0.00000	0.00000	
9162	27	4	  6d 05:45:42.4900016784668	  0d 00:06:0.0500000007450581	0.02398	0.09280	0.24002	3.82582	D	1	03/05/2012 6:31:39 AM	0.00000	0.00000	0.00000	0.00000	0.00000	0.00000	0.00000	0.00000	0.00000	0.00000	0.00000	0.00000	0.00000	0.00000	0.00000	0.00000	0.00000	
9163	27	4	  6d 05:46:42.4900016784668	  0d 00:07:0.0500000007450581	0.02798	0.10808	0.24002	3.81407	D	1	03/05/2012 6:32:39 AM	0.00000	0.00000	0.00000	0.00000	0.00000	0.00000	0.00000	0.00000	0.00000	0.00000	0.00000	0.00000	0.00000	0.00000	0.00000	0.00000	0.00000	
9164	27	4	  6d 05:47:42.4900016784668	  0d 00:08:0.0500000007450581	0.03198	0.12331	0.24002	3.80278	D	1	03/05/2012 6:33:39 AM	0.00000	0.00000	0.00000	0.00000	0.00000	0.00000	0.00000	0.00000	0.00000	0.00000	0.00000	0.00000	0.00000	0.00000	0.00000	0.00000	0.00000	
9165	27	4	  6d 05:48:42.4900016784668	  0d 00:09:0.0500000007450581	0.03598	0.13850	0.23995	3.79187	D	1	03/05/2012 6:34:39 AM	0.00000	0.00000	0.00000	0.00000	0.00000	0.00000	0.00000	0.00000	0.00000	0.00000	0.00000	0.00000	0.00000	0.00000	0.00000	0.00000	0.00000	
9166	27	4	  6d 05:49:42.4900016784668	  0d 00:10:0.0500000007450581	0.03998	0.15365	0.23995	3.78141	D	1	03/05/2012 6:35:39 AM	0.00000	0.00000	0.00000	0.00000	0.00000	0.00000	0.00000	0.00000	0.00000	0.00000	0.00000	0.00000	0.00000	0.00000	0.00000	0.00000	0.00000	
9167	27	4	  6d 05:50:42.4900016784668	  0d 00:11:0.0500000007450581	0.04398	0.16875	0.24010	3.77096	D	1	03/05/2012 6:36:39 AM	0.00000	0.00000	0.00000	0.00000	0.00000	0.00000	0.00000	0.00000	0.00000	0.00000	0.00000	0.00000	0.00000	0.00000	0.00000	0.00000	0.00000	
9168	27	4	  6d 05:51:42.4900016784668	  0d 00:12:0.0500000007450581	0.04798	0.18381	0.23995	3.76036	D	1	03/05/2012 6:37:39 AM	0.00000	0.00000	0.00000	0.00000	0.00000	0.00000	0.00000	0.00000	0.00000	0.00000	0.00000	0.00000	0.00000	0.00000	0.00000	0.00000	0.00000	
9169	27	4	  6d 05:52:42.4900016784668	  0d 00:13:0.0500000007450581	0.05198	0.19883	0.24002	3.75029	D	1	03/05/2012 6:38:39 AM	0.00000	0.00000	0.00000	0.00000	0.00000	0.00000	0.00000	0.00000	0.00000	0.00000	0.00000	0.00000	0.00000	0.00000	0.00000	0.00000	0.00000	
9170	27	4	  6d 05:53:42.4900016784668	  0d 00:14:0.0500000007450581	0.05598	0.21381	0.24002	3.74022	D	1	03/05/2012 6:39:39 AM	0.00000	0.00000	0.00000	0.00000	0.00000	0.00000	0.00000	0.00000	0.00000	0.00000	0.00000	0.00000	0.00000	0.00000	0.00000	0.00000	0.00000	
9171	27	4	  6d 05:54:42.4900016784668	  0d 00:15:0.0500000007450581	0.05998	0.22875	0.24002	3.73022	D	1	03/05/2012 6:40:39 AM	0.00000	0.00000	0.00000	0.00000	0.00000	0.00000	0.00000	0.00000	0.00000	0.00000	0.00000	0.00000	0.00000	0.00000	0.00000	0.00000	0.00000	
9172	27	4	  6d 05:55:42.4900016784668	  0d 00:16:0.0500000007450581	0.06398	0.24366	0.24002	3.72030	D	1	03/05/2012 6:41:39 AM	0.00000	0.00000	0.00000	0.00000	0.00000	0.00000	0.00000	0.00000	0.00000	0.00000	0.00000	0.00000	0.00000	0.00000	0.00000	0.00000	0.00000	
9173	27	4	  6d 05:56:42.4900016784668	  0d 00:17:0.0500000007450581	0.06798	0.25852	0.24018	3.71023	D	1	03/05/2012 6:42:39 AM	0.00000	0.00000	0.00000	0.00000	0.00000	0.00000	0.00000	0.00000	0.00000	0.00000	0.00000	0.00000	0.00000	0.00000	0.00000	0.00000	0.00000	
9174	27	4	  6d 05:57:42.4900016784668	  0d 00:18:0.0500000007450581	0.07198	0.27334	0.24002	3.70047	D	1	03/05/2012 6:43:39 AM	0.00000	0.00000	0.00000	0.00000	0.00000	0.00000	0.00000	0.00000	0.00000	0.00000	0.00000	0.00000	0.00000	0.00000	0.00000	0.00000	0.00000	
9175	27	4	  6d 05:58:42.4900016784668	  0d 00:19:0.0500000007450581	0.07598	0.28812	0.23972	3.69062	D	1	03/05/2012 6:44:39 AM	0.00000	0.00000	0.00000	0.00000	0.00000	0.00000	0.00000	0.00000	0.00000	0.00000	0.00000	0.00000	0.00000	0.00000	0.00000	0.00000	0.00000	
9176	27	4	  6d 05:59:42.4900016784668	  0d 00:20:0.0500000007450581	0.07998	0.30286	0.24010	3.68116	D	1	03/05/2012 6:45:39 AM	0.00000	0.00000	0.00000	0.00000	0.00000	0.00000	0.00000	0.00000	0.00000	0.00000	0.00000	0.00000	0.00000	0.00000	0.00000	0.00000	0.00000	
9177	27	4	  6d 06:00:42.4900016784668	  0d 00:21:0.0500000007450581	0.08398	0.31757	0.24010	3.67170	D	1	03/05/2012 6:46:39 AM	0.00000	0.00000	0.00000	0.00000	0.00000	0.00000	0.00000	0.00000	0.00000	0.00000	0.00000	0.00000	0.00000	0.00000	0.00000	0.00000	0.00000	
9178	27	4	  6d 06:01:42.4900016784668	  0d 00:22:0.0500000007450581	0.08798	0.33224	0.24010	3.66224	D	1	03/05/2012 6:47:39 AM	0.00000	0.00000	0.00000	0.00000	0.00000	0.00000	0.00000	0.00000	0.00000	0.00000	0.00000	0.00000	0.00000	0.00000	0.00000	0.00000	0.00000	
9179	27	4	  6d 06:02:42.4900016784668	  0d 00:23:0.0500000007450581	0.09198	0.34687	0.24002	3.65309	D	1	03/05/2012 6:48:39 AM	0.00000	0.00000	0.00000	0.00000	0.00000	0.00000	0.00000	0.00000	0.00000	0.00000	0.00000	0.00000	0.00000	0.00000	0.00000	0.00000	0.00000	
9180	27	4	  6d 06:03:42.4900016784668	  0d 00:24:0.0500000007450581	0.09598	0.36146	0.23995	3.64401	D	1	03/05/2012 6:49:39 AM	0.00000	0.00000	0.00000	0.00000	0.00000	0.00000	0.00000	0.00000	0.00000	0.00000	0.00000	0.00000	0.00000	0.00000	0.00000	0.00000	0.00000	
9181	27	4	  6d 06:04:42.4900016784668	  0d 00:25:0.0500000007450581	0.09998	0.37602	0.24010	3.63500	D	1	03/05/2012 6:50:39 AM	0.00000	0.00000	0.00000	0.00000	0.00000	0.00000	0.00000	0.00000	0.00000	0.00000	0.00000	0.00000	0.00000	0.00000	0.00000	0.00000	0.00000	
9182	27	4	  6d 06:05:42.4900016784668	  0d 00:26:0.0500000007450581	0.10398	0.39054	0.23995	3.62570	D	1	03/05/2012 6:51:39 AM	0.00000	0.00000	0.00000	0.00000	0.00000	0.00000	0.00000	0.00000	0.00000	0.00000	0.00000	0.00000	0.00000	0.00000	0.00000	0.00000	0.00000	
9183	27	4	  6d 06:06:42.4900016784668	  0d 00:27:0.0500000007450581	0.10798	0.40502	0.23995	3.61646	D	1	03/05/2012 6:52:39 AM	0.00000	0.00000	0.00000	0.00000	0.00000	0.00000	0.00000	0.00000	0.00000	0.00000	0.00000	0.00000	0.00000	0.00000	0.00000	0.00000	0.00000	
9184	27	4	  6d 06:07:42.4900016784668	  0d 00:28:0.0500000007450581	0.11198	0.41947	0.23980	3.60761	D	1	03/05/2012 6:53:39 AM	0.00000	0.00000	0.00000	0.00000	0.00000	0.00000	0.00000	0.00000	0.00000	0.00000	0.00000	0.00000	0.00000	0.00000	0.00000	0.00000	0.00000	
9185	27	4	  6d 06:08:42.4900016784668	  0d 00:29:0.0500000007450581	0.11598	0.43388	0.24002	3.59838	D	1	03/05/2012 6:54:39 AM	0.00000	0.00000	0.00000	0.00000	0.00000	0.00000	0.00000	0.00000	0.00000	0.00000	0.00000	0.00000	0.00000	0.00000	0.00000	0.00000	0.00000	
9186	27	4	  6d 06:09:42.4900016784668	  0d 00:30:0.0500000007450581	0.11998	0.44826	0.23995	3.58930	D	1	03/05/2012 6:55:39 AM	0.00000	0.00000	0.00000	0.00000	0.00000	0.00000	0.00000	0.00000	0.00000	0.00000	0.00000	0.00000	0.00000	0.00000	0.00000	0.00000	0.00000	
9187	27	4	  6d 06:10:42.4900016784668	  0d 00:31:0.0500000007450581	0.12398	0.46260	0.23987	3.58091	D	1	03/05/2012 6:56:39 AM	0.00000	0.00000	0.00000	0.00000	0.00000	0.00000	0.00000	0.00000	0.00000	0.00000	0.00000	0.00000	0.00000	0.00000	0.00000	0.00000	0.00000	
9188	27	4	  6d 06:11:42.4900016784668	  0d 00:32:0.0500000007450581	0.12798	0.47691	0.23980	3.57229	D	1	03/05/2012 6:57:39 AM	0.00000	0.00000	0.00000	0.00000	0.00000	0.00000	0.00000	0.00000	0.00000	0.00000	0.00000	0.00000	0.00000	0.00000	0.00000	0.00000	0.00000	
9189	27	4	  6d 06:12:42.4900016784668	  0d 00:33:0.0500000007450581	0.13198	0.49118	0.24002	3.56352	D	1	03/05/2012 6:58:39 AM	0.00000	0.00000	0.00000	0.00000	0.00000	0.00000	0.00000	0.00000	0.00000	0.00000	0.00000	0.00000	0.00000	0.00000	0.00000	0.00000	0.00000	
9190	27	4	  6d 06:13:42.4900016784668	  0d 00:34:0.0500000007450581	0.13598	0.50542	0.24010	3.55550	D	1	03/05/2012 6:59:39 AM	0.00000	0.00000	0.00000	0.00000	0.00000	0.00000	0.00000	0.00000	0.00000	0.00000	0.00000	0.00000	0.00000	0.00000	0.00000	0.00000	0.00000	
9191	27	4	  6d 06:14:42.4900016784668	  0d 00:35:0.0500000007450581	0.13998	0.51962	0.24002	3.54711	D	1	03/05/2012 7:00:39 AM	0.00000	0.00000	0.00000	0.00000	0.00000	0.00000	0.00000	0.00000	0.00000	0.00000	0.00000	0.00000	0.00000	0.00000	0.00000	0.00000	0.00000	
9192	27	4	  6d 06:15:42.4900016784668	  0d 00:36:0.0500000007450581	0.14398	0.53379	0.24002	3.53872	D	1	03/05/2012 7:01:39 AM	0.00000	0.00000	0.00000	0.00000	0.00000	0.00000	0.00000	0.00000	0.00000	0.00000	0.00000	0.00000	0.00000	0.00000	0.00000	0.00000	0.00000	
9193	27	4	  6d 06:16:42.4900016784668	  0d 00:37:0.0500000007450581	0.14798	0.54793	0.23987	3.53056	D	1	03/05/2012 7:02:39 AM	0.00000	0.00000	0.00000	0.00000	0.00000	0.00000	0.00000	0.00000	0.00000	0.00000	0.00000	0.00000	0.00000	0.00000	0.00000	0.00000	0.00000	
9194	27	4	  6d 06:17:42.4900016784668	  0d 00:38:0.0500000007450581	0.15198	0.56204	0.23980	3.52270	D	1	03/05/2012 7:03:39 AM	0.00000	0.00000	0.00000	0.00000	0.00000	0.00000	0.00000	0.00000	0.00000	0.00000	0.00000	0.00000	0.00000	0.00000	0.00000	0.00000	0.00000	
9195	27	4	  6d 06:18:42.4900016784668	  0d 00:39:0.0500000007450581	0.15598	0.57611	0.24002	3.51514	D	1	03/05/2012 7:04:39 AM	0.00000	0.00000	0.00000	0.00000	0.00000	0.00000	0.00000	0.00000	0.00000	0.00000	0.00000	0.00000	0.00000	0.00000	0.00000	0.00000	0.00000	
9196	27	4	  6d 06:19:42.4900016784668	  0d 00:40:0.0500000007450581	0.15998	0.59015	0.24002	3.50706	D	1	03/05/2012 7:05:39 AM	0.00000	0.00000	0.00000	0.00000	0.00000	0.00000	0.00000	0.00000	0.00000	0.00000	0.00000	0.00000	0.00000	0.00000	0.00000	0.00000	0.00000	
9197	27	4	  6d 06:20:42.4900016784668	  0d 00:41:0.0500000007450581	0.16398	0.60417	0.23987	3.49989	D	1	03/05/2012 7:06:39 AM	0.00000	0.00000	0.00000	0.00000	0.00000	0.00000	0.00000	0.00000	0.00000	0.00000	0.00000	0.00000	0.00000	0.00000	0.00000	0.00000	0.00000	
9198	27	4	  6d 06:21:42.4900016784668	  0d 00:42:0.0500000007450581	0.16798	0.61815	0.23995	3.49241	D	1	03/05/2012 7:07:39 AM	0.00000	0.00000	0.00000	0.00000	0.00000	0.00000	0.00000	0.00000	0.00000	0.00000	0.00000	0.00000	0.00000	0.00000	0.00000	0.00000	0.00000	
9199	27	4	  6d 06:22:42.4900016784668	  0d 00:43:0.0500000007450581	0.17197	0.63211	0.23995	3.48531	D	1	03/05/2012 7:08:39 AM	0.00000	0.00000	0.00000	0.00000	0.00000	0.00000	0.00000	0.00000	0.00000	0.00000	0.00000	0.00000	0.00000	0.00000	0.00000	0.00000	0.00000	
9200	27	4	  6d 06:23:42.4900016784668	  0d 00:44:0.0500000007450581	0.17597	0.64603	0.24010	3.47837	D	1	03/05/2012 7:09:39 AM	0.00000	0.00000	0.00000	0.00000	0.00000	0.00000	0.00000	0.00000	0.00000	0.00000	0.00000	0.00000	0.00000	0.00000	0.00000	0.00000	0.00000	
9201	27	4	  6d 06:24:42.4900016784668	  0d 00:45:0.0500000007450581	0.17997	0.65993	0.24002	3.47166	D	1	03/05/2012 7:10:39 AM	0.00000	0.00000	0.00000	0.00000	0.00000	0.00000	0.00000	0.00000	0.00000	0.00000	0.00000	0.00000	0.00000	0.00000	0.00000	0.00000	0.00000	
9202	27	4	  6d 06:25:42.4900016784668	  0d 00:46:0.0500000007450581	0.18397	0.67381	0.23987	3.46509	D	1	03/05/2012 7:11:39 AM	0.00000	0.00000	0.00000	0.00000	0.00000	0.00000	0.00000	0.00000	0.00000	0.00000	0.00000	0.00000	0.00000	0.00000	0.00000	0.00000	0.00000	
9203	27	4	  6d 06:26:42.4900016784668	  0d 00:47:0.0500000007450581	0.18797	0.68765	0.23995	3.45830	D	1	03/05/2012 7:12:39 AM	0.00000	0.00000	0.00000	0.00000	0.00000	0.00000	0.00000	0.00000	0.00000	0.00000	0.00000	0.00000	0.00000	0.00000	0.00000	0.00000	0.00000	
9204	27	4	  6d 06:27:42.4900016784668	  0d 00:48:0.0500000007450581	0.19197	0.70148	0.24010	3.45212	D	1	03/05/2012 7:13:39 AM	0.00000	0.00000	0.00000	0.00000	0.00000	0.00000	0.00000	0.00000	0.00000	0.00000	0.00000	0.00000	0.00000	0.00000	0.00000	0.00000	0.00000	
9205	27	4	  6d 06:28:42.4900016784668	  0d 00:49:0.0500000007450581	0.19597	0.71527	0.24010	3.44594	D	1	03/05/2012 7:14:39 AM	0.00000	0.00000	0.00000	0.00000	0.00000	0.00000	0.00000	0.00000	0.00000	0.00000	0.00000	0.00000	0.00000	0.00000	0.00000	0.00000	0.00000	
9206	27	4	  6d 06:29:42.4900016784668	  0d 00:50:0.0500000007450581	0.19997	0.72905	0.23995	3.44030	D	1	03/05/2012 7:15:39 AM	0.00000	0.00000	0.00000	0.00000	0.00000	0.00000	0.00000	0.00000	0.00000	0.00000	0.00000	0.00000	0.00000	0.00000	0.00000	0.00000	0.00000	
9207	27	4	  6d 06:30:42.4900016784668	  0d 00:51:0.0500000007450581	0.20397	0.74280	0.24010	3.43481	D	1	03/05/2012 7:16:39 AM	0.00000	0.00000	0.00000	0.00000	0.00000	0.00000	0.00000	0.00000	0.00000	0.00000	0.00000	0.00000	0.00000	0.00000	0.00000	0.00000	0.00000	
9208	27	4	  6d 06:31:42.4900016784668	  0d 00:52:0.0500000007450581	0.20797	0.75652	0.23995	3.42931	D	1	03/05/2012 7:17:39 AM	0.00000	0.00000	0.00000	0.00000	0.00000	0.00000	0.00000	0.00000	0.00000	0.00000	0.00000	0.00000	0.00000	0.00000	0.00000	0.00000	0.00000	
9209	27	4	  6d 06:32:42.4900016784668	  0d 00:53:0.0500000007450581	0.21197	0.77023	0.24002	3.42367	D	1	03/05/2012 7:18:39 AM	0.00000	0.00000	0.00000	0.00000	0.00000	0.00000	0.00000	0.00000	0.00000	0.00000	0.00000	0.00000	0.00000	0.00000	0.00000	0.00000	0.00000	
9210	27	4	  6d 06:33:42.4900016784668	  0d 00:54:0.0500000007450581	0.21597	0.78391	0.23995	3.41863	D	1	03/05/2012 7:19:39 AM	0.00000	0.00000	0.00000	0.00000	0.00000	0.00000	0.00000	0.00000	0.00000	0.00000	0.00000	0.00000	0.00000	0.00000	0.00000	0.00000	0.00000	
9211	27	4	  6d 06:34:42.4900016784668	  0d 00:55:0.0500000007450581	0.21997	0.79758	0.23995	3.41390	D	1	03/05/2012 7:20:39 AM	0.00000	0.00000	0.00000	0.00000	0.00000	0.00000	0.00000	0.00000	0.00000	0.00000	0.00000	0.00000	0.00000	0.00000	0.00000	0.00000	0.00000	
9212	27	4	  6d 06:35:42.4900016784668	  0d 00:56:0.0500000007450581	0.22397	0.81123	0.23987	3.40894	D	1	03/05/2012 7:21:39 AM	0.00000	0.00000	0.00000	0.00000	0.00000	0.00000	0.00000	0.00000	0.00000	0.00000	0.00000	0.00000	0.00000	0.00000	0.00000	0.00000	0.00000	
9213	27	4	  6d 06:36:42.4900016784668	  0d 00:57:0.0500000007450581	0.22797	0.82485	0.24002	3.40406	D	1	03/05/2012 7:22:39 AM	0.00000	0.00000	0.00000	0.00000	0.00000	0.00000	0.00000	0.00000	0.00000	0.00000	0.00000	0.00000	0.00000	0.00000	0.00000	0.00000	0.00000	
9214	27	4	  6d 06:37:42.4900016784668	  0d 00:58:0.0500000007450581	0.23197	0.83846	0.23987	3.39940	D	1	03/05/2012 7:23:39 AM	0.00000	0.00000	0.00000	0.00000	0.00000	0.00000	0.00000	0.00000	0.00000	0.00000	0.00000	0.00000	0.00000	0.00000	0.00000	0.00000	0.00000	
9215	27	4	  6d 06:38:42.4900016784668	  0d 00:59:0.0500000007450581	0.23597	0.85205	0.23995	3.39506	D	1	03/05/2012 7:24:39 AM	0.00000	0.00000	0.00000	0.00000	0.00000	0.00000	0.00000	0.00000	0.00000	0.00000	0.00000	0.00000	0.00000	0.00000	0.00000	0.00000	0.00000	
9216	27	4	  6d 06:39:42.4900016784668	  0d 01:00:0.0500000007450581	0.23997	0.86562	0.24010	3.39048	D	1	03/05/2012 7:25:39 AM	0.00000	0.00000	0.00000	0.00000	0.00000	0.00000	0.00000	0.00000	0.00000	0.00000	0.00000	0.00000	0.00000	0.00000	0.00000	0.00000	0.00000	
9217	27	4	  6d 06:40:42.4900016784668	  0d 01:01:0.0500000007450581	0.24397	0.87917	0.24002	3.38636	D	1	03/05/2012 7:26:39 AM	0.00000	0.00000	0.00000	0.00000	0.00000	0.00000	0.00000	0.00000	0.00000	0.00000	0.00000	0.00000	0.00000	0.00000	0.00000	0.00000	0.00000	
9218	27	4	  6d 06:41:42.4900016784668	  0d 01:02:0.0500000007450581	0.24797	0.89271	0.24010	3.38247	D	1	03/05/2012 7:27:39 AM	0.00000	0.00000	0.00000	0.00000	0.00000	0.00000	0.00000	0.00000	0.00000	0.00000	0.00000	0.00000	0.00000	0.00000	0.00000	0.00000	0.00000	
9219	27	4	  6d 06:42:42.4900016784668	  0d 01:03:0.0500000007450581	0.25197	0.90623	0.23987	3.37865	D	1	03/05/2012 7:28:39 AM	0.00000	0.00000	0.00000	0.00000	0.00000	0.00000	0.00000	0.00000	0.00000	0.00000	0.00000	0.00000	0.00000	0.00000	0.00000	0.00000	0.00000	
9220	27	4	  6d 06:43:42.4900016784668	  0d 01:04:0.0500000007450581	0.25597	0.91974	0.24002	3.37430	D	1	03/05/2012 7:29:39 AM	0.00000	0.00000	0.00000	0.00000	0.00000	0.00000	0.00000	0.00000	0.00000	0.00000	0.00000	0.00000	0.00000	0.00000	0.00000	0.00000	0.00000	
9221	27	4	  6d 06:44:42.4900016784668	  0d 01:05:0.0500000007450581	0.25997	0.93323	0.23987	3.37102	D	1	03/05/2012 7:30:39 AM	0.00000	0.00000	0.00000	0.00000	0.00000	0.00000	0.00000	0.00000	0.00000	0.00000	0.00000	0.00000	0.00000	0.00000	0.00000	0.00000	0.00000	
9222	27	4	  6d 06:45:42.4900016784668	  0d 01:06:0.0500000007450581	0.26397	0.94670	0.24010	3.36698	D	1	03/05/2012 7:31:39 AM	0.00000	0.00000	0.00000	0.00000	0.00000	0.00000	0.00000	0.00000	0.00000	0.00000	0.00000	0.00000	0.00000	0.00000	0.00000	0.00000	0.00000	
9223	27	4	  6d 06:46:42.4900016784668	  0d 01:07:0.0500000007450581	0.26797	0.96017	0.23995	3.36301	D	1	03/05/2012 7:32:39 AM	0.00000	0.00000	0.00000	0.00000	0.00000	0.00000	0.00000	0.00000	0.00000	0.00000	0.00000	0.00000	0.00000	0.00000	0.00000	0.00000	0.00000	
9224	27	4	  6d 06:47:42.4900016784668	  0d 01:08:0.0500000007450581	0.27197	0.97361	0.23995	3.35966	D	1	03/05/2012 7:33:39 AM	0.00000	0.00000	0.00000	0.00000	0.00000	0.00000	0.00000	0.00000	0.00000	0.00000	0.00000	0.00000	0.00000	0.00000	0.00000	0.00000	0.00000	
9225	27	4	  6d 06:48:42.4900016784668	  0d 01:09:0.0500000007450581	0.27597	0.98704	0.24002	3.35584	D	1	03/05/2012 7:34:39 AM	0.00000	0.00000	0.00000	0.00000	0.00000	0.00000	0.00000	0.00000	0.00000	0.00000	0.00000	0.00000	0.00000	0.00000	0.00000	0.00000	0.00000	
9226	27	4	  6d 06:49:42.4900016784668	  0d 01:10:0.0500000007450581	0.27997	1.00046	0.24002	3.35210	D	1	03/05/2012 7:35:39 AM	0.00000	0.00000	0.00000	0.00000	0.00000	0.00000	0.00000	0.00000	0.00000	0.00000	0.00000	0.00000	0.00000	0.00000	0.00000	0.00000	0.00000	
9227	27	4	  6d 06:50:42.4900016784668	  0d 01:11:0.0500000007450581	0.28397	1.01386	0.24002	3.34844	D	1	03/05/2012 7:36:39 AM	0.00000	0.00000	0.00000	0.00000	0.00000	0.00000	0.00000	0.00000	0.00000	0.00000	0.00000	0.00000	0.00000	0.00000	0.00000	0.00000	0.00000	
9228	27	4	  6d 06:51:42.4900016784668	  0d 01:12:0.0500000007450581	0.28797	1.02725	0.24002	3.34508	D	1	03/05/2012 7:37:39 AM	0.00000	0.00000	0.00000	0.00000	0.00000	0.00000	0.00000	0.00000	0.00000	0.00000	0.00000	0.00000	0.00000	0.00000	0.00000	0.00000	0.00000	
9229	27	4	  6d 06:52:42.4900016784668	  0d 01:13:0.0500000007450581	0.29197	1.04062	0.23995	3.34180	D	1	03/05/2012 7:38:39 AM	0.00000	0.00000	0.00000	0.00000	0.00000	0.00000	0.00000	0.00000	0.00000	0.00000	0.00000	0.00000	0.00000	0.00000	0.00000	0.00000	0.00000	
9230	27	4	  6d 06:53:42.4900016784668	  0d 01:14:0.0500000007450581	0.29597	1.05398	0.23987	3.33814	D	1	03/05/2012 7:39:39 AM	0.00000	0.00000	0.00000	0.00000	0.00000	0.00000	0.00000	0.00000	0.00000	0.00000	0.00000	0.00000	0.00000	0.00000	0.00000	0.00000	0.00000	
9231	27	4	  6d 06:54:42.4900016784668	  0d 01:15:0.0500000007450581	0.29997	1.06732	0.23987	3.33463	D	1	03/05/2012 7:40:39 AM	0.00000	0.00000	0.00000	0.00000	0.00000	0.00000	0.00000	0.00000	0.00000	0.00000	0.00000	0.00000	0.00000	0.00000	0.00000	0.00000	0.00000	
9232	27	4	  6d 06:55:42.4900016784668	  0d 01:16:0.0500000007450581	0.30397	1.08065	0.23987	3.33089	D	1	03/05/2012 7:41:39 AM	0.00000	0.00000	0.00000	0.00000	0.00000	0.00000	0.00000	0.00000	0.00000	0.00000	0.00000	0.00000	0.00000	0.00000	0.00000	0.00000	0.00000	
9233	27	4	  6d 06:56:42.4900016784668	  0d 01:17:0.0500000007450581	0.30797	1.09397	0.23995	3.32731	D	1	03/05/2012 7:42:39 AM	0.00000	0.00000	0.00000	0.00000	0.00000	0.00000	0.00000	0.00000	0.00000	0.00000	0.00000	0.00000	0.00000	0.00000	0.00000	0.00000	0.00000	
9234	27	4	  6d 06:57:42.4900016784668	  0d 01:18:0.0500000007450581	0.31197	1.10727	0.24018	3.32349	D	1	03/05/2012 7:43:39 AM	0.00000	0.00000	0.00000	0.00000	0.00000	0.00000	0.00000	0.00000	0.00000	0.00000	0.00000	0.00000	0.00000	0.00000	0.00000	0.00000	0.00000	
9235	27	4	  6d 06:58:42.4900016784668	  0d 01:19:0.0500000007450581	0.31597	1.12056	0.23995	3.31998	D	1	03/05/2012 7:44:39 AM	0.00000	0.00000	0.00000	0.00000	0.00000	0.00000	0.00000	0.00000	0.00000	0.00000	0.00000	0.00000	0.00000	0.00000	0.00000	0.00000	0.00000	
9236	27	4	  6d 06:59:42.4900016784668	  0d 01:20:0.0500000007450581	0.31997	1.13383	0.24002	3.31617	D	1	03/05/2012 7:45:39 AM	0.00000	0.00000	0.00000	0.00000	0.00000	0.00000	0.00000	0.00000	0.00000	0.00000	0.00000	0.00000	0.00000	0.00000	0.00000	0.00000	0.00000	
9237	27	4	  6d 07:00:42.4900016784668	  0d 01:21:0.0500000007450581	0.32397	1.14709	0.24002	3.31235	D	1	03/05/2012 7:46:39 AM	0.00000	0.00000	0.00000	0.00000	0.00000	0.00000	0.00000	0.00000	0.00000	0.00000	0.00000	0.00000	0.00000	0.00000	0.00000	0.00000	0.00000	
9238	27	4	  6d 07:01:42.4900016784668	  0d 01:22:0.0500000007450581	0.32797	1.16033	0.23980	3.30892	D	1	03/05/2012 7:47:39 AM	0.00000	0.00000	0.00000	0.00000	0.00000	0.00000	0.00000	0.00000	0.00000	0.00000	0.00000	0.00000	0.00000	0.00000	0.00000	0.00000	0.00000	
9239	27	4	  6d 07:02:42.4900016784668	  0d 01:23:0.0500000007450581	0.33197	1.17356	0.23987	3.30526	D	1	03/05/2012 7:48:39 AM	0.00000	0.00000	0.00000	0.00000	0.00000	0.00000	0.00000	0.00000	0.00000	0.00000	0.00000	0.00000	0.00000	0.00000	0.00000	0.00000	0.00000	
9240	27	4	  6d 07:03:42.4900016784668	  0d 01:24:0.0500000007450581	0.33597	1.18677	0.24002	3.30121	D	1	03/05/2012 7:49:39 AM	0.00000	0.00000	0.00000	0.00000	0.00000	0.00000	0.00000	0.00000	0.00000	0.00000	0.00000	0.00000	0.00000	0.00000	0.00000	0.00000	0.00000	
9241	27	4	  6d 07:04:42.4900016784668	  0d 01:25:0.0500000007450581	0.33997	1.19997	0.24010	3.29778	D	1	03/05/2012 7:50:39 AM	0.00000	0.00000	0.00000	0.00000	0.00000	0.00000	0.00000	0.00000	0.00000	0.00000	0.00000	0.00000	0.00000	0.00000	0.00000	0.00000	0.00000	
9242	27	4	  6d 07:05:42.4900016784668	  0d 01:26:0.0500000007450581	0.34397	1.21315	0.24010	3.29358	D	1	03/05/2012 7:51:39 AM	0.00000	0.00000	0.00000	0.00000	0.00000	0.00000	0.00000	0.00000	0.00000	0.00000	0.00000	0.00000	0.00000	0.00000	0.00000	0.00000	0.00000	
9243	27	4	  6d 07:06:42.4900016784668	  0d 01:27:0.0500000007450581	0.34797	1.22632	0.23987	3.28977	D	1	03/05/2012 7:52:39 AM	0.00000	0.00000	0.00000	0.00000	0.00000	0.00000	0.00000	0.00000	0.00000	0.00000	0.00000	0.00000	0.00000	0.00000	0.00000	0.00000	0.00000	
9244	27	4	  6d 07:07:42.4900016784668	  0d 01:28:0.0500000007450581	0.35197	1.23947	0.24010	3.28542	D	1	03/05/2012 7:53:39 AM	0.00000	0.00000	0.00000	0.00000	0.00000	0.00000	0.00000	0.00000	0.00000	0.00000	0.00000	0.00000	0.00000	0.00000	0.00000	0.00000	0.00000	
9245	27	4	  6d 07:08:42.4900016784668	  0d 01:29:0.0500000007450581	0.35597	1.25260	0.24002	3.28122	D	1	03/05/2012 7:54:39 AM	0.00000	0.00000	0.00000	0.00000	0.00000	0.00000	0.00000	0.00000	0.00000	0.00000	0.00000	0.00000	0.00000	0.00000	0.00000	0.00000	0.00000	
9246	27	4	  6d 07:09:42.4900016784668	  0d 01:30:0.0500000007450581	0.35997	1.26572	0.23995	3.27710	D	1	03/05/2012 7:55:39 AM	0.00000	0.00000	0.00000	0.00000	0.00000	0.00000	0.00000	0.00000	0.00000	0.00000	0.00000	0.00000	0.00000	0.00000	0.00000	0.00000	0.00000	
9247	27	4	  6d 07:10:42.4900016784668	  0d 01:31:0.0500000007450581	0.36397	1.27882	0.23987	3.27298	D	1	03/05/2012 7:56:39 AM	0.00000	0.00000	0.00000	0.00000	0.00000	0.00000	0.00000	0.00000	0.00000	0.00000	0.00000	0.00000	0.00000	0.00000	0.00000	0.00000	0.00000	
9248	27	4	  6d 07:11:42.4900016784668	  0d 01:32:0.0500000007450581	0.36797	1.29190	0.23995	3.26848	D	1	03/05/2012 7:57:39 AM	0.00000	0.00000	0.00000	0.00000	0.00000	0.00000	0.00000	0.00000	0.00000	0.00000	0.00000	0.00000	0.00000	0.00000	0.00000	0.00000	0.00000	
9249	27	4	  6d 07:12:42.4900016784668	  0d 01:33:0.0500000007450581	0.37197	1.30497	0.24002	3.26421	D	1	03/05/2012 7:58:39 AM	0.00000	0.00000	0.00000	0.00000	0.00000	0.00000	0.00000	0.00000	0.00000	0.00000	0.00000	0.00000	0.00000	0.00000	0.00000	0.00000	0.00000	
9250	27	4	  6d 07:13:42.4900016784668	  0d 01:34:0.0500000007450581	0.37597	1.31801	0.23987	3.25994	D	1	03/05/2012 7:59:39 AM	0.00000	0.00000	0.00000	0.00000	0.00000	0.00000	0.00000	0.00000	0.00000	0.00000	0.00000	0.00000	0.00000	0.00000	0.00000	0.00000	0.00000	
9251	27	4	  6d 07:14:42.4900016784668	  0d 01:35:0.0500000007450581	0.37997	1.33104	0.23995	3.25505	D	1	03/05/2012 8:00:39 AM	0.00000	0.00000	0.00000	0.00000	0.00000	0.00000	0.00000	0.00000	0.00000	0.00000	0.00000	0.00000	0.00000	0.00000	0.00000	0.00000	0.00000	
9252	27	4	  6d 07:15:42.4900016784668	  0d 01:36:0.0500000007450581	0.38397	1.34406	0.23995	3.25017	D	1	03/05/2012 8:01:39 AM	0.00000	0.00000	0.00000	0.00000	0.00000	0.00000	0.00000	0.00000	0.00000	0.00000	0.00000	0.00000	0.00000	0.00000	0.00000	0.00000	0.00000	
9253	27	4	  6d 07:16:42.4900016784668	  0d 01:37:0.0500000007450581	0.38797	1.35705	0.24002	3.24498	D	1	03/05/2012 8:02:39 AM	0.00000	0.00000	0.00000	0.00000	0.00000	0.00000	0.00000	0.00000	0.00000	0.00000	0.00000	0.00000	0.00000	0.00000	0.00000	0.00000	0.00000	
9254	27	4	  6d 07:17:42.4900016784668	  0d 01:38:0.0500000007450581	0.39197	1.37002	0.23995	3.23987	D	1	03/05/2012 8:03:39 AM	0.00000	0.00000	0.00000	0.00000	0.00000	0.00000	0.00000	0.00000	0.00000	0.00000	0.00000	0.00000	0.00000	0.00000	0.00000	0.00000	0.00000	
9255	27	4	  6d 07:18:42.4900016784668	  0d 01:39:0.0500000007450581	0.39597	1.38297	0.23980	3.23461	D	1	03/05/2012 8:04:39 AM	0.00000	0.00000	0.00000	0.00000	0.00000	0.00000	0.00000	0.00000	0.00000	0.00000	0.00000	0.00000	0.00000	0.00000	0.00000	0.00000	0.00000	
9256	27	4	  6d 07:19:42.4900016784668	  0d 01:40:0.0500000007450581	0.39997	1.39589	0.23995	3.22896	D	1	03/05/2012 8:05:39 AM	0.00000	0.00000	0.00000	0.00000	0.00000	0.00000	0.00000	0.00000	0.00000	0.00000	0.00000	0.00000	0.00000	0.00000	0.00000	0.00000	0.00000	
9257	27	4	  6d 07:20:42.4900016784668	  0d 01:41:0.0500000007450581	0.40397	1.40879	0.23987	3.22278	D	1	03/05/2012 8:06:39 AM	0.00000	0.00000	0.00000	0.00000	0.00000	0.00000	0.00000	0.00000	0.00000	0.00000	0.00000	0.00000	0.00000	0.00000	0.00000	0.00000	0.00000	
9258	27	4	  6d 07:21:42.4900016784668	  0d 01:42:0.0500000007450581	0.40797	1.42167	0.24010	3.21653	D	1	03/05/2012 8:07:39 AM	0.00000	0.00000	0.00000	0.00000	0.00000	0.00000	0.00000	0.00000	0.00000	0.00000	0.00000	0.00000	0.00000	0.00000	0.00000	0.00000	0.00000	
9259	27	4	  6d 07:22:42.4900016784668	  0d 01:43:0.0500000007450581	0.41197	1.43453	0.24002	3.20951	D	1	03/05/2012 8:08:39 AM	0.00000	0.00000	0.00000	0.00000	0.00000	0.00000	0.00000	0.00000	0.00000	0.00000	0.00000	0.00000	0.00000	0.00000	0.00000	0.00000	0.00000	
9260	27	4	  6d 07:23:42.4900016784668	  0d 01:44:0.0500000007450581	0.41597	1.44735	0.24010	3.20211	D	1	03/05/2012 8:09:39 AM	0.00000	0.00000	0.00000	0.00000	0.00000	0.00000	0.00000	0.00000	0.00000	0.00000	0.00000	0.00000	0.00000	0.00000	0.00000	0.00000	0.00000	
9261	27	4	  6d 07:24:42.4900016784668	  0d 01:45:0.0500000007450581	0.41997	1.46014	0.24002	3.19387	D	1	03/05/2012 8:10:39 AM	0.00000	0.00000	0.00000	0.00000	0.00000	0.00000	0.00000	0.00000	0.00000	0.00000	0.00000	0.00000	0.00000	0.00000	0.00000	0.00000	0.00000	
9262	27	4	  6d 07:25:42.4900016784668	  0d 01:46:0.0500000007450581	0.42397	1.47290	0.23995	3.18479	D	1	03/05/2012 8:11:39 AM	0.00000	0.00000	0.00000	0.00000	0.00000	0.00000	0.00000	0.00000	0.00000	0.00000	0.00000	0.00000	0.00000	0.00000	0.00000	0.00000	0.00000	
9263	27	4	  6d 07:26:42.4900016784668	  0d 01:47:0.0500000007450581	0.42797	1.48562	0.24002	3.17395	D	1	03/05/2012 8:12:39 AM	0.00000	0.00000	0.00000	0.00000	0.00000	0.00000	0.00000	0.00000	0.00000	0.00000	0.00000	0.00000	0.00000	0.00000	0.00000	0.00000	0.00000	
9264	27	4	  6d 07:27:42.4900016784668	  0d 01:48:0.0500000007450581	0.43197	1.49829	0.23995	3.16213	D	1	03/05/2012 8:13:39 AM	0.00000	0.00000	0.00000	0.00000	0.00000	0.00000	0.00000	0.00000	0.00000	0.00000	0.00000	0.00000	0.00000	0.00000	0.00000	0.00000	0.00000	
9265	27	4	  6d 07:28:42.4900016784668	  0d 01:49:0.0500000007450581	0.43597	1.51091	0.23995	3.14817	D	1	03/05/2012 8:14:39 AM	0.00000	0.00000	0.00000	0.00000	0.00000	0.00000	0.00000	0.00000	0.00000	0.00000	0.00000	0.00000	0.00000	0.00000	0.00000	0.00000	0.00000	
9266	27	4	  6d 07:29:42.4900016784668	  0d 01:50:0.0500000007450581	0.43997	1.52347	0.24010	3.13153	D	1	03/05/2012 8:15:39 AM	0.00000	0.00000	0.00000	0.00000	0.00000	0.00000	0.00000	0.00000	0.00000	0.00000	0.00000	0.00000	0.00000	0.00000	0.00000	0.00000	0.00000	
9267	27	4	  6d 07:30:42.4900016784668	  0d 01:51:0.0500000007450581	0.44397	1.53596	0.24002	3.11185	D	1	03/05/2012 8:16:39 AM	0.00000	0.00000	0.00000	0.00000	0.00000	0.00000	0.00000	0.00000	0.00000	0.00000	0.00000	0.00000	0.00000	0.00000	0.00000	0.00000	0.00000	
9268	27	4	  6d 07:31:42.4900016784668	  0d 01:52:0.0500000007450581	0.44797	1.54836	0.23995	3.08560	D	1	03/05/2012 8:17:39 AM	0.00000	0.00000	0.00000	0.00000	0.00000	0.00000	0.00000	0.00000	0.00000	0.00000	0.00000	0.00000	0.00000	0.00000	0.00000	0.00000	0.00000	
9269	27	4	  6d 07:32:42.4900016784668	  0d 01:53:0.0500000007450581	0.45197	1.56063	0.23995	3.05028	D	1	03/05/2012 8:18:39 AM	0.00000	0.00000	0.00000	0.00000	0.00000	0.00000	0.00000	0.00000	0.00000	0.00000	0.00000	0.00000	0.00000	0.00000	0.00000	0.00000	0.00000	
9270	27	4	  6d 07:33:42.4700012207031	  0d 01:54:0.0299999993294477	0.45597	1.57273	0.24002	3.00000	D	133	03/05/2012 8:19:39 AM	0.00000	0.00000	0.00000	0.00000	0.00000	0.00000	0.00000	0.00000	0.00000	0.00000	0.00000	0.00000	0.00000	0.00000	0.00000	0.00000	0.00000	
9271	27	5	  6d 07:33:42.4799995422363	  0d 00:00:0.00999999977648258	0.00000	0.00000	0.00000	3.21996	R	0	03/05/2012 8:19:39 AM	0.00000	0.00000	0.00000	0.00000	0.00000	0.00000	0.00000	0.00000	0.00000	0.00000	0.00000	0.00000	0.00000	0.00000	0.00000	0.00000	0.00000	
9272	27	5	  6d 07:34:42.4799995422363	  0d 00:01:0.00999999977648258	0.00000	0.00000	0.00000	3.40475	R	1	03/05/2012 8:20:39 AM	0.00000	0.00000	0.00000	0.00000	0.00000	0.00000	0.00000	0.00000	0.00000	0.00000	0.00000	0.00000	0.00000	0.00000	0.00000	0.00000	0.00000	
9273	27	5	  6d 07:35:42.4799995422363	  0d 00:02:0.00999999977648258	0.00000	0.00000	0.00000	3.42580	R	1	03/05/2012 8:21:39 AM	0.00000	0.00000	0.00000	0.00000	0.00000	0.00000	0.00000	0.00000	0.00000	0.00000	0.00000	0.00000	0.00000	0.00000	0.00000	0.00000	0.00000	
9274	27	5	  6d 07:36:42.4799995422363	  0d 00:03:0.00999999977648258	0.00000	0.00000	0.00000	3.43656	R	1	03/05/2012 8:22:39 AM	0.00000	0.00000	0.00000	0.00000	0.00000	0.00000	0.00000	0.00000	0.00000	0.00000	0.00000	0.00000	0.00000	0.00000	0.00000	0.00000	0.00000	
9275	27	5	  6d 07:37:42.4799995422363	  0d 00:04:0.00999999977648258	0.00000	0.00000	0.00000	3.44282	R	1	03/05/2012 8:23:39 AM	0.00000	0.00000	0.00000	0.00000	0.00000	0.00000	0.00000	0.00000	0.00000	0.00000	0.00000	0.00000	0.00000	0.00000	0.00000	0.00000	0.00000	
9276	27	5	  6d 07:38:42.4799995422363	  0d 00:05:0.00999999977648258	0.00000	0.00000	0.00000	3.44701	R	1	03/05/2012 8:24:39 AM	0.00000	0.00000	0.00000	0.00000	0.00000	0.00000	0.00000	0.00000	0.00000	0.00000	0.00000	0.00000	0.00000	0.00000	0.00000	0.00000	0.00000	
9277	27	5	  6d 07:39:42.4799995422363	  0d 00:06:0.00999999977648258	0.00000	0.00000	0.00000	3.44984	R	1	03/05/2012 8:25:39 AM	0.00000	0.00000	0.00000	0.00000	0.00000	0.00000	0.00000	0.00000	0.00000	0.00000	0.00000	0.00000	0.00000	0.00000	0.00000	0.00000	0.00000	
9278	27	5	  6d 07:40:42.4799995422363	  0d 00:07:0.00999999977648258	0.00000	0.00000	0.00000	3.45197	R	1	03/05/2012 8:26:39 AM	0.00000	0.00000	0.00000	0.00000	0.00000	0.00000	0.00000	0.00000	0.00000	0.00000	0.00000	0.00000	0.00000	0.00000	0.00000	0.00000	0.00000	
9279	27	5	  6d 07:41:42.4799995422363	  0d 00:08:0.00999999977648258	0.00000	0.00000	0.00000	3.45365	R	1	03/05/2012 8:27:39 AM	0.00000	0.00000	0.00000	0.00000	0.00000	0.00000	0.00000	0.00000	0.00000	0.00000	0.00000	0.00000	0.00000	0.00000	0.00000	0.00000	0.00000
