Repository: ziggle/ChargerBatteryCyclePerformance

# Effect of Charging Algorithm on Retained Internal Charger Battery Capacity

## Introduction

I am beginning to perform testing on various battery charging algorithm to determine their effect on the loss of battery capacity with charge cycles. Because every battery has a different initial capacity, this work focuses on determining the change in normalized capacity versus cycle number under the following "treatments":

* Vendor recommend profile<br>The vendor recommends a standard constant current/constant voltage sequence.
* Fast charging<br>Customers like having the option of a fast charge to get some quick capacity when they don't have time for a full-charge.

File: Data/MB_U04_TAS5_DG23_Long-Turbo-New-Unit.022.txt (part 63 of 69)
Filename:	MB_U04_DG23_Long-Turbo-New-Unit	Tester Channel:	22
Procedure:	MB_TAS5_DG23_Long_Turbo.000	Description:	Charger Internal Battery Long Turbo
Comment:	Previous unit failed
Rec#	Cyc#	Step	TestTime	StepTime	Amp-hr	Watt-hr	Amps	Volts	State	ES	DPt Time	ACImp/Ohms	DCIR/Ohms	VAR1	VAR2	VAR3	VAR4	VAR5	VAR6	VAR7	VAR8	VAR9	VAR10	VAR11	VAR12	VAR13	VAR14	VAR15	
9449	53	6	  6d 07:29:45.810001373291	  0d 00:06:0.0199999995529652	0.07989	0.32453	0.79988	4.12482	C	1	03/15/2012 2:38:22 PM	0.00000	0.00000	0.00000	0.00000	0.00000	0.00000	0.00000	0.00000	0.00000	0.00000	0.00000	0.00000	0.00000	0.00000	0.00000	0.00000	0.00000	
9450	53	6	  6d 07:30:45.810001373291	  0d 00:07:0.0199999995529652	0.09322	0.37964	0.79980	4.14122	C	1	03/15/2012 2:39:22 PM	0.00000	0.00000	0.00000	0.00000	0.00000	0.00000	0.00000	0.00000	0.00000	0.00000	0.00000	0.00000	0.00000	0.00000	0.00000	0.00000	0.00000	
9451	53	6	  6d 07:31:45.810001373291	  0d 00:08:0.0199999995529652	0.10651	0.43475	0.78813	4.15000	C	1	03/15/2012 2:40:22 PM	0.00000	0.00000	0.00000	0.00000	0.00000	0.00000	0.00000	0.00000	0.00000	0.00000	0.00000	0.00000	0.00000	0.00000	0.00000	0.00000	0.00000	
9452	53	6	  6d 07:32:45.7900009155273	  0d 00:09:0	0.11945	0.48847	0.76631	4.15007	C	129	03/15/2012 2:41:22 PM	0.00000	0.00000	0.00000	0.00000	0.00000	0.00000	0.00000	0.00000	0.00000	0.00000	0.00000	0.00000	0.00000	0.00000	0.00000	0.00000	0.00000	
9453	53	7	  6d 07:32:45.8199996948242	  0d 00:00:0.0299999993294477	0.00000	0.00001	0.24956	3.89235	C	0	03/15/2012 2:41:22 PM	0.00000	0.00000	0.00000	0.00000	0.00000	0.00000	0.00000	0.00000	0.00000	0.00000	0.00000	0.00000	0.00000	0.00000	0.00000	0.00000	0.00000	
9454	53	7	  6d 07:33:45.8199996948242	  0d 00:01:0.0299999993294477	0.00417	0.01598	0.25010	3.81704	C	1	03/15/2012 2:42:22 PM	0.00000	0.00000	0.00000	0.00000	0.00000	0.00000	0.00000	0.00000	0.00000	0.00000	0.00000	0.00000	0.00000	0.00000	0.00000	0.00000	0.00000	
9455	53	7	  6d 07:34:45.8199996948242	  0d 00:02:0.0299999993294477	0.00833	0.03187	0.25002	3.81140	C	1	03/15/2012 2:43:22 PM	0.00000	0.00000	0.00000	0.00000	0.00000	0.00000	0.00000	0.00000	0.00000	0.00000	0.00000	0.00000	0.00000	0.00000	0.00000	0.00000	0.00000	
9456	53	7	  6d 07:35:45.8199996948242	  0d 00:03:0.0299999993294477	0.01250	0.04775	0.24994	3.81231	C	1	03/15/2012 2:44:22 PM	0.00000	0.00000	0.00000	0.00000	0.00000	0.00000	0.00000	0.00000	0.00000	0.00000	0.00000	0.00000	0.00000	0.00000	0.00000	0.00000	0.00000	
9457	53	7	  6d 07:36:45.8199996948242	  0d 00:04:0.0299999993294477	0.01667	0.06364	0.24987	3.81537	C	1	03/15/2012 2:45:22 PM	0.00000	0.00000	0.00000	0.00000	0.00000	0.00000	0.00000	0.00000	0.00000	0.00000	0.00000	0.00000	0.00000	0.00000	0.00000	0.00000	0.00000	
9458	53	7	  6d 07:37:45.8199996948242	  0d 00:05:0.0299999993294477	0.02083	0.07955	0.25017	3.81903	C	1	03/15/2012 2:46:22 PM	0.00000	0.00000	0.00000	0.00000	0.00000	0.00000	0.00000	0.00000	0.00000	0.00000	0.00000	0.00000	0.00000	0.00000	0.00000	0.00000	0.00000	
9459	53	7	  6d 07:38:45.8199996948242	  0d 00:06:0.0299999993294477	0.02500	0.09547	0.25017	3.82277	C	1	03/15/2012 2:47:22 PM	0.00000	0.00000	0.00000	0.00000	0.00000	0.00000	0.00000	0.00000	0.00000	0.00000	0.00000	0.00000	0.00000	0.00000	0.00000	0.00000	0.00000	
9460	53	7	  6d 07:39:45.8199996948242	  0d 00:07:0.0299999993294477	0.02917	0.11140	0.24994	3.82689	C	1	03/15/2012 2:48:22 PM	0.00000	0.00000	0.00000	0.00000	0.00000	0.00000	0.00000	0.00000	0.00000	0.00000	0.00000	0.00000	0.00000	0.00000	0.00000	0.00000	0.00000	
9461	53	7	  6d 07:40:45.8199996948242	  0d 00:08:0.0299999993294477	0.03333	0.12736	0.24987	3.83185	C	1	03/15/2012 2:49:22 PM	0.00000	0.00000	0.00000	0.00000	0.00000	0.00000	0.00000	0.00000	0.00000	0.00000	0.00000	0.00000	0.00000	0.00000	0.00000	0.00000	0.00000	
9462	53	7	  6d 07:41:45.8199996948242	  0d 00:09:0.0299999993294477	0.03750	0.14333	0.25002	3.83635	C	1	03/15/2012 2:50:22 PM	0.00000	0.00000	0.00000	0.00000	0.00000	0.00000	0.00000	0.00000	0.00000	0.00000	0.00000	0.00000	0.00000	0.00000	0.00000	0.00000	0.00000	
9463	53	7	  6d 07:42:45.8199996948242	  0d 00:10:0.0299999993294477	0.04167	0.15933	0.24987	3.84077	C	1	03/15/2012 2:51:22 PM	0.00000	0.00000	0.00000	0.00000	0.00000	0.00000	0.00000	0.00000	0.00000	0.00000	0.00000	0.00000	0.00000	0.00000	0.00000	0.00000	0.00000	
9464	53	7	  6d 07:43:45.8199996948242	  0d 00:11:0.0299999993294477	0.04583	0.17534	0.24994	3.84466	C	1	03/15/2012 2:52:22 PM	0.00000	0.00000	0.00000	0.00000	0.00000	0.00000	0.00000	0.00000	0.00000	0.00000	0.00000	0.00000	0.00000	0.00000	0.00000	0.00000	0.00000	
9465	53	7	  6d 07:44:45.8199996948242	  0d 00:12:0.0299999993294477	0.05000	0.19136	0.25010	3.84878	C	1	03/15/2012 2:53:22 PM	0.00000	0.00000	0.00000	0.00000	0.00000	0.00000	0.00000	0.00000	0.00000	0.00000	0.00000	0.00000	0.00000	0.00000	0.00000	0.00000	0.00000	
9466	53	7	  6d 07:45:45.8199996948242	  0d 00:13:0.0299999993294477	0.05417	0.20741	0.25002	3.85283	C	1	03/15/2012 2:54:22 PM	0.00000	0.00000	0.00000	0.00000	0.00000	0.00000	0.00000	0.00000	0.00000	0.00000	0.00000	0.00000	0.00000	0.00000	0.00000	0.00000	0.00000	
9467	53	7	  6d 07:46:45.8199996948242	  0d 00:14:0.0299999993294477	0.05833	0.22347	0.24987	3.85679	C	1	03/15/2012 2:55:22 PM	0.00000	0.00000	0.00000	0.00000	0.00000	0.00000	0.00000	0.00000	0.00000	0.00000	0.00000	0.00000	0.00000	0.00000	0.00000	0.00000	0.00000	
9468	53	7	  6d 07:47:45.8199996948242	  0d 00:15:0.0299999993294477	0.06250	0.23955	0.25002	3.86069	C	1	03/15/2012 2:56:22 PM	0.00000	0.00000	0.00000	0.00000	0.00000	0.00000	0.00000	0.00000	0.00000	0.00000	0.00000	0.00000	0.00000	0.00000	0.00000	0.00000	0.00000	
9469	53	7	  6d 07:48:45.8199996948242	  0d 00:16:0.0299999993294477	0.06667	0.25564	0.25010	3.86481	C	1	03/15/2012 2:57:22 PM	0.00000	0.00000	0.00000	0.00000	0.00000	0.00000	0.00000	0.00000	0.00000	0.00000	0.00000	0.00000	0.00000	0.00000	0.00000	0.00000	0.00000	
9470	53	7	  6d 07:49:45.8199996948242	  0d 00:17:0.0299999993294477	0.07083	0.27176	0.25002	3.86915	C	1	03/15/2012 2:58:22 PM	0.00000	0.00000	0.00000	0.00000	0.00000	0.00000	0.00000	0.00000	0.00000	0.00000	0.00000	0.00000	0.00000	0.00000	0.00000	0.00000	0.00000	
9471	53	7	  6d 07:50:45.8199996948242	  0d 00:18:0.0299999993294477	0.07500	0.28788	0.24994	3.87320	C	1	03/15/2012 2:59:22 PM	0.00000	0.00000	0.00000	0.00000	0.00000	0.00000	0.00000	0.00000	0.00000	0.00000	0.00000	0.00000	0.00000	0.00000	0.00000	0.00000	0.00000	
9472	53	7	  6d 07:51:45.8199996948242	  0d 00:19:0.0299999993294477	0.07917	0.30403	0.24987	3.87755	C	1	03/15/2012 3:00:22 PM	0.00000	0.00000	0.00000	0.00000	0.00000	0.00000	0.00000	0.00000	0.00000	0.00000	0.00000	0.00000	0.00000	0.00000	0.00000	0.00000	0.00000	
9473	53	7	  6d 07:52:45.8199996948242	  0d 00:20:0.0299999993294477	0.08333	0.32020	0.25010	3.88220	C	1	03/15/2012 3:01:22 PM	0.00000	0.00000	0.00000	0.00000	0.00000	0.00000	0.00000	0.00000	0.00000	0.00000	0.00000	0.00000	0.00000	0.00000	0.00000	0.00000	0.00000	
9474	53	7	  6d 07:53:45.8199996948242	  0d 00:21:0.0299999993294477	0.08750	0.33638	0.24987	3.88693	C	1	03/15/2012 3:02:22 PM	0.00000	0.00000	0.00000	0.00000	0.00000	0.00000	0.00000	0.00000	0.00000	0.00000	0.00000	0.00000	0.00000	0.00000	0.00000	0.00000	0.00000	
9475	53	7	  6d 07:54:45.8199996948242	  0d 00:22:0.0299999993294477	0.09166	0.35259	0.25002	3.89151	C	1	03/15/2012 3:03:22 PM	0.00000	0.00000	0.00000	0.00000	0.00000	0.00000	0.00000	0.00000	0.00000	0.00000	0.00000	0.00000	0.00000	0.00000	0.00000	0.00000	0.00000	
9476	53	7	  6d 07:55:45.8199996948242	  0d 00:23:0.0299999993294477	0.09583	0.36881	0.25017	3.89654	C	1	03/15/2012 3:04:22 PM	0.00000	0.00000	0.00000	0.00000	0.00000	0.00000	0.00000	0.00000	0.00000	0.00000	0.00000	0.00000	0.00000	0.00000	0.00000	0.00000	0.00000	
9477	53	7	  6d 07:56:45.8199996948242	  0d 00:24:0.0299999993294477	0.10000	0.38506	0.24987	3.90166	C	1	03/15/2012 3:05:22 PM	0.00000	0.00000	0.00000	0.00000	0.00000	0.00000	0.00000	0.00000	0.00000	0.00000	0.00000	0.00000	0.00000	0.00000	0.00000	0.00000	0.00000	
9478	53	7	  6d 07:57:45.8199996948242	  0d 00:25:0.0299999993294477	0.10416	0.40133	0.25010	3.90715	C	1	03/15/2012 3:06:22 PM	0.00000	0.00000	0.00000	0.00000	0.00000	0.00000	0.00000	0.00000	0.00000	0.00000	0.00000	0.00000	0.00000	0.00000	0.00000	0.00000	0.00000	
9479	53	7	  6d 07:58:45.8199996948242	  0d 00:26:0.0299999993294477	0.10833	0.41762	0.24994	3.91287	C	1	03/15/2012 3:07:22 PM	0.00000	0.00000	0.00000	0.00000	0.00000	0.00000	0.00000	0.00000	0.00000	0.00000	0.00000	0.00000	0.00000	0.00000	0.00000	0.00000	0.00000	
9480	53	7	  6d 07:59:45.8199996948242	  0d 00:27:0.0299999993294477	0.11250	0.43393	0.25002	3.91859	C	1	03/15/2012 3:08:22 PM	0.00000	0.00000	0.00000	0.00000	0.00000	0.00000	0.00000	0.00000	0.00000	0.00000	0.00000	0.00000	0.00000	0.00000	0.00000	0.00000	0.00000	
9481	53	7	  6d 08:00:45.8199996948242	  0d 00:28:0.0299999993294477	0.11666	0.45027	0.24979	3.92470	C	1	03/15/2012 3:09:22 PM	0.00000	0.00000	0.00000	0.00000	0.00000	0.00000	0.00000	0.00000	0.00000	0.00000	0.00000	0.00000	0.00000	0.00000	0.00000	0.00000	0.00000	
9482	53	7	  6d 08:01:45.8199996948242	  0d 00:29:0.0299999993294477	0.12083	0.46664	0.24979	3.93095	C	1	03/15/2012 3:10:22 PM	0.00000	0.00000	0.00000	0.00000	0.00000	0.00000	0.00000	0.00000	0.00000	0.00000	0.00000	0.00000	0.00000	0.00000	0.00000	0.00000	0.00000	
9483	53	7	  6d 08:02:45.8199996948242	  0d 00:30:0.0299999993294477	0.12500	0.48303	0.25002	3.93767	C	1	03/15/2012 3:11:22 PM	0.00000	0.00000	0.00000	0.00000	0.00000	0.00000	0.00000	0.00000	0.00000	0.00000	0.00000	0.00000	0.00000	0.00000	0.00000	0.00000	0.00000	
9484	53	7	  6d 08:03:45.8199996948242	  0d 00:31:0.0299999993294477	0.12916	0.49945	0.24994	3.94469	C	1	03/15/2012 3:12:22 PM	0.00000	0.00000	0.00000	0.00000	0.00000	0.00000	0.00000	0.00000	0.00000	0.00000	0.00000	0.00000	0.00000	0.00000	0.00000	0.00000	0.00000	
9485	53	7	  6d 08:04:45.8199996948242	  0d 00:32:0.0299999993294477	0.13333	0.51590	0.25010	3.95186	C	1	03/15/2012 3:13:22 PM	0.00000	0.00000	0.00000	0.00000	0.00000	0.00000	0.00000	0.00000	0.00000	0.00000	0.00000	0.00000	0.00000	0.00000	0.00000	0.00000	0.00000	
9486	53	7	  6d 08:05:45.8199996948242	  0d 00:33:0.0299999993294477	0.13750	0.53238	0.25010	3.95911	C	1	03/15/2012 3:14:22 PM	0.00000	0.00000	0.00000	0.00000	0.00000	0.00000	0.00000	0.00000	0.00000	0.00000	0.00000	0.00000	0.00000	0.00000	0.00000	0.00000	0.00000	
9487	53	7	  6d 08:06:45.8199996948242	  0d 00:34:0.0299999993294477	0.14166	0.54889	0.24979	3.96658	C	1	03/15/2012 3:15:22 PM	0.00000	0.00000	0.00000	0.00000	0.00000	0.00000	0.00000	0.00000	0.00000	0.00000	0.00000	0.00000	0.00000	0.00000	0.00000	0.00000	0.00000	
9488	53	7	  6d 08:07:45.8199996948242	  0d 00:35:0.0299999993294477	0.14583	0.56543	0.25002	3.97429	C	1	03/15/2012 3:16:22 PM	0.00000	0.00000	0.00000	0.00000	0.00000	0.00000	0.00000	0.00000	0.00000	0.00000	0.00000	0.00000	0.00000	0.00000	0.00000	0.00000	0.00000	
9489	53	7	  6d 08:08:45.8199996948242	  0d 00:36:0.0299999993294477	0.15000	0.58201	0.25002	3.98276	C	1	03/15/2012 3:17:22 PM	0.00000	0.00000	0.00000	0.00000	0.00000	0.00000	0.00000	0.00000	0.00000	0.00000	0.00000	0.00000	0.00000	0.00000	0.00000	0.00000	0.00000	
9490	53	7	  6d 08:09:45.8199996948242	  0d 00:37:0.0299999993294477	0.15416	0.59862	0.25002	3.99100	C	1	03/15/2012 3:18:22 PM	0.00000	0.00000	0.00000	0.00000	0.00000	0.00000	0.00000	0.00000	0.00000	0.00000	0.00000	0.00000	0.00000	0.00000	0.00000	0.00000	0.00000	
9491	53	7	  6d 08:10:45.8199996948242	  0d 00:38:0.0299999993294477	0.15833	0.61527	0.24994	3.99962	C	1	03/15/2012 3:19:22 PM	0.00000	0.00000	0.00000	0.00000	0.00000	0.00000	0.00000	0.00000	0.00000	0.00000	0.00000	0.00000	0.00000	0.00000	0.00000	0.00000	0.00000	
9492	53	7	  6d 08:11:45.8199996948242	  0d 00:39:0.0299999993294477	0.16250	0.63195	0.24994	4.00824	C	1	03/15/2012 3:20:22 PM	0.00000	0.00000	0.00000	0.00000	0.00000	0.00000	0.00000	0.00000	0.00000	0.00000	0.00000	0.00000	0.00000	0.00000	0.00000	0.00000	0.00000	
9493	53	7	  6d 08:12:45.8199996948242	  0d 00:40:0.0299999993294477	0.16666	0.64867	0.25002	4.01709	C	1	03/15/2012 3:21:22 PM	0.00000	0.00000	0.00000	0.00000	0.00000	0.00000	0.00000	0.00000	0.00000	0.00000	0.00000	0.00000	0.00000	0.00000	0.00000	0.00000	0.00000	
9494	53	7	  6d 08:13:45.8199996948242	  0d 00:41:0.0299999993294477	0.17083	0.66543	0.24979	4.02632	C	1	03/15/2012 3:22:22 PM	0.00000	0.00000	0.00000	0.00000	0.00000	0.00000	0.00000	0.00000	0.00000	0.00000	0.00000	0.00000	0.00000	0.00000	0.00000	0.00000	0.00000	
9495	53	7	  6d 08:14:45.8199996948242	  0d 00:42:0.0299999993294477	0.17499	0.68222	0.24994	4.03571	C	1	03/15/2012 3:23:22 PM	0.00000	0.00000	0.00000	0.00000	0.00000	0.00000	0.00000	0.00000	0.00000	0.00000	0.00000	0.00000	0.00000	0.00000	0.00000	0.00000	0.00000	
9496	53	7	  6d 08:15:45.8199996948242	  0d 00:43:0.0299999993294477	0.17916	0.69906	0.25002	4.04524	C	1	03/15/2012 3:24:22 PM	0.00000	0.00000	0.00000	0.00000	0.00000	0.00000	0.00000	0.00000	0.00000	0.00000	0.00000	0.00000	0.00000	0.00000	0.00000	0.00000	0.00000	
9497	53	7	  6d 08:16:45.8199996948242	  0d 00:44:0.0299999993294477	0.18333	0.71593	0.25010	4.05486	C	1	03/15/2012 3:25:22 PM	0.00000	0.00000	0.00000	0.00000	0.00000	0.00000	0.00000	0.00000	0.00000	0.00000	0.00000	0.00000	0.00000	0.00000	0.00000	0.00000	0.00000	
9498	53	7	  6d 08:17:45.8199996948242	  0d 00:45:0.0299999993294477	0.18749	0.73285	0.25017	4.06470	C	1	03/15/2012 3:26:22 PM	0.00000	0.00000	0.00000	0.00000	0.00000	0.00000	0.00000	0.00000	0.00000	0.00000	0.00000	0.00000	0.00000	0.00000	0.00000	0.00000	0.00000	
9499	53	7	  6d 08:18:45.8199996948242	  0d 00:46:0.0299999993294477	0.19166	0.74980	0.25010	4.07439	C	1	03/15/2012 3:27:22 PM	0.00000	0.00000	0.00000	0.00000	0.00000	0.00000	0.00000	0.00000	0.00000	0.00000	0.00000	0.00000	0.00000	0.00000	0.00000	0.00000	0.00000	
9500	53	7	  6d 08:19:45.8199996948242	  0d 00:47:0.0299999993294477	0.19583	0.76680	0.25002	4.08431	C	1	03/15/2012 3:28:22 PM	0.00000	0.00000	0.00000	0.00000	0.00000	0.00000	0.00000	0.00000	0.00000	0.00000	0.00000	0.00000	0.00000	0.00000	0.00000	0.00000	0.00000	
9501	53	7	  6d 08:20:45.8199996948242	  0d 00:48:0.0299999993294477	0.19999	0.78384	0.25002	4.09422	C	1	03/15/2012 3:29:22 PM	0.00000	0.00000	0.00000	0.00000	0.00000	0.00000	0.00000	0.00000	0.00000	0.00000	0.00000	0.00000	0.00000	0.00000	0.00000	0.00000	0.00000	
9502	53	7	  6d 08:21:45.8199996948242	  0d 00:49:0.0299999993294477	0.20416	0.80091	0.24987	4.10414	C	1	03/15/2012 3:30:22 PM	0.00000	0.00000	0.00000	0.00000	0.00000	0.00000	0.00000	0.00000	0.00000	0.00000	0.00000	0.00000	0.00000	0.00000	0.00000	0.00000	0.00000	
9503	53	7	  6d 08:22:45.8199996948242	  0d 00:50:0.0299999993294477	0.20833	0.81804	0.24994	4.11421	C	1	03/15/2012 3:31:22 PM	0.00000	0.00000	0.00000	0.00000	0.00000	0.00000	0.00000	0.00000	0.00000	0.00000	0.00000	0.00000	0.00000	0.00000	0.00000	0.00000	0.00000	
9504	53	7	  6d 08:23:45.8199996948242	  0d 00:51:0.0299999993294477	0.21249	0.83520	0.25010	4.12444	C	1	03/15/2012 3:32:22 PM	0.00000	0.00000	0.00000	0.00000	0.00000	0.00000	0.00000	0.00000	0.00000	0.00000	0.00000	0.00000	0.00000	0.00000	0.00000	0.00000	0.00000	
9505	53	7	  6d 08:24:45.8199996948242	  0d 00:52:0.0299999993294477	0.21666	0.85240	0.24987	4.13420	C	1	03/15/2012 3:33:22 PM	0.00000	0.00000	0.00000	0.00000	0.00000	0.00000	0.00000	0.00000	0.00000	0.00000	0.00000	0.00000	0.00000	0.00000	0.00000	0.00000	0.00000	
9506	53	7	  6d 08:25:45.8199996948242	  0d 00:53:0.0299999993294477	0.22083	0.86965	0.25002	4.14450	C	1	03/15/2012 3:34:22 PM	0.00000	0.00000	0.00000	0.00000	0.00000	0.00000	0.00000	0.00000	0.00000	0.00000	0.00000	0.00000	0.00000	0.00000	0.00000	0.00000	0.00000	
9507	53	7	  6d 08:26:16.9799995422363	  0d 00:53:31.1900005340576	0.22299	0.87863	0.24987	4.15000	C	133	03/15/2012 3:34:53 PM	0.00000	0.00000	0.00000	0.00000	0.00000	0.00000	0.00000	0.00000	0.00000	0.00000	0.00000	0.00000	0.00000	0.00000	0.00000	0.00000	0.00000	
9508	53	8	  6d 08:26:17.0100002288818	  0d 00:00:0.0299999993294477	0.00000	0.00001	0.27367	4.16175	C	0	03/15/2012 3:34:53 PM	0.00000	0.00000	0.00000	0.00000	0.00000	0.00000	0.00000	0.00000	0.00000	0.00000	0.00000	0.00000	0.00000	0.00000	0.00000	0.00000	0.00000	
9509	53	8	  6d 08:27:17.0100002288818	  0d 00:01:0.0299999993294477	0.00403	0.01672	0.23400	4.15000	C	1	03/15/2012 3:35:53 PM	0.00000	0.00000	0.00000	0.00000	0.00000	0.00000	0.00000	0.00000	0.00000	0.00000	0.00000	0.00000	0.00000	0.00000	0.00000	0.00000	0.00000	
9510	53	8	  6d 08:28:17.0100002288818	  0d 00:02:0.0299999993294477	0.00781	0.03241	0.21988	4.15000	C	1	03/15/2012 3:36:53 PM	0.00000	0.00000	0.00000	0.00000	0.00000	0.00000	0.00000	0.00000	0.00000	0.00000	0.00000	0.00000	0.00000	0.00000	0.00000	0.00000	0.00000	
9511	53	8	  6d 08:29:17.0100002288818	  0d 00:03:0.0299999993294477	0.01137	0.04720	0.20768	4.15007	C	1	03/15/2012 3:37:53 PM	0.00000	0.00000	0.00000	0.00000	0.00000	0.00000	0.00000	0.00000	0.00000	0.00000	0.00000	0.00000	0.00000	0.00000	0.00000	0.00000	0.00000	
9512	53	8	  6d 08:30:17.0100002288818	  0d 00:04:0.0299999993294477	0.01474	0.06116	0.19623	4.14992	C	1	03/15/2012 3:38:53 PM	0.00000	0.00000	0.00000	0.00000	0.00000	0.00000	0.00000	0.00000	0.00000	0.00000	0.00000	0.00000	0.00000	0.00000	0.00000	0.00000	0.00000	
9513	53	8	  6d 08:31:17.0100002288818	  0d 00:05:0.0299999993294477	0.01792	0.07438	0.18593	4.14992	C	1	03/15/2012 3:39:53 PM	0.00000	0.00000	0.00000	0.00000	0.00000	0.00000	0.00000	0.00000	0.00000	0.00000	0.00000	0.00000	0.00000	0.00000	0.00000	0.00000	0.00000	
9514	53	8	  6d 08:32:17.0100002288818	  0d 00:06:0.0299999993294477	0.02094	0.08691	0.17617	4.14992	C	1	03/15/2012 3:40:53 PM	0.00000	0.00000	0.00000	0.00000	0.00000	0.00000	0.00000	0.00000	0.00000	0.00000	0.00000	0.00000	0.00000	0.00000	0.00000	0.00000	0.00000	
9515	53	8	  6d 08:33:17.0100002288818	  0d 00:07:0.0299999993294477	0.02381	0.09879	0.16754	4.15007	C	1	03/15/2012 3:41:53 PM	0.00000	0.00000	0.00000	0.00000	0.00000	0.00000	0.00000	0.00000	0.00000	0.00000	0.00000	0.00000	0.00000	0.00000	0.00000	0.00000	0.00000	
9516	53	8	  6d 08:34:17.0100002288818	  0d 00:08:0.0299999993294477	0.02652	0.11008	0.15892	4.15000	C	1	03/15/2012 3:42:53 PM	0.00000	0.00000	0.00000	0.00000	0.00000	0.00000	0.00000	0.00000	0.00000	0.00000	0.00000	0.00000	0.00000	0.00000	0.00000	0.00000	0.00000	
9517	53	8	  6d 08:35:17.0100002288818	  0d 00:09:0.0299999993294477	0.02911	0.12079	0.15114	4.15015	C	1	03/15/2012 3:43:53 PM	0.00000	0.00000	0.00000	0.00000	0.00000	0.00000	0.00000	0.00000	0.00000	0.00000	0.00000	0.00000	0.00000	0.00000	0.00000	0.00000	0.00000	
9518	53	8	  6d 08:36:17.0100002288818	  0d 00:10:0.0299999993294477	0.03156	0.13099	0.14374	4.15000	C	1	03/15/2012 3:44:53 PM	0.00000	0.00000	0.00000	0.00000	0.00000	0.00000	0.00000	0.00000	0.00000	0.00000	0.00000	0.00000	0.00000	0.00000	0.00000	0.00000	0.00000	
9519	53	8	  6d 08:37:17.0100002288818	  0d 00:11:0.0299999993294477	0.03390	0.14069	0.13680	4.15007	C	1	03/15/2012 3:45:53 PM	0.00000	0.00000	0.00000	0.00000	0.00000	0.00000	0.00000	0.00000	0.00000	0.00000	0.00000	0.00000	0.00000	0.00000	0.00000	0.00000	0.00000	
9520	53	8	  6d 08:38:17.0100002288818	  0d 00:12:0.0299999993294477	0.03613	0.14992	0.13054	4.14992	C	1	03/15/2012 3:46:53 PM	0.00000	0.00000	0.00000	0.00000	0.00000	0.00000	0.00000	0.00000	0.00000	0.00000	0.00000	0.00000	0.00000	0.00000	0.00000	0.00000	0.00000	
9521	53	8	  6d 08:39:17.0100002288818	  0d 00:13:0.0299999993294477	0.03825	0.15873	0.12425	4.15000	C	1	03/15/2012 3:47:53 PM	0.00000	0.00000	0.00000	0.00000	0.00000	0.00000	0.00000	0.00000	0.00000	0.00000	0.00000	0.00000	0.00000	0.00000	0.00000	0.00000	0.00000	
9522	53	8	  6d 08:40:17.0100002288818	  0d 00:14:0.0299999993294477	0.04027	0.16712	0.11865	4.15007	C	1	03/15/2012 3:48:53 PM	0.00000	0.00000	0.00000	0.00000	0.00000	0.00000	0.00000	0.00000	0.00000	0.00000	0.00000	0.00000	0.00000	0.00000	0.00000	0.00000	0.00000	
9523	53	8	  6d 08:41:17.0100002288818	  0d 00:15:0.0299999993294477	0.04220	0.17514	0.11335	4.15007	C	1	03/15/2012 3:49:53 PM	0.00000	0.00000	0.00000	0.00000	0.00000	0.00000	0.00000	0.00000	0.00000	0.00000	0.00000	0.00000	0.00000	0.00000	0.00000	0.00000	0.00000	
9524	53	8	  6d 08:42:17.0100002288818	  0d 00:16:0.0299999993294477	0.04405	0.18281	0.10836	4.14992	C	1	03/15/2012 3:50:53 PM	0.00000	0.00000	0.00000	0.00000	0.00000	0.00000	0.00000	0.00000	0.00000	0.00000	0.00000	0.00000	0.00000	0.00000	0.00000	0.00000	0.00000	
9525	53	8	  6d 08:43:17.0100002288818	  0d 00:17:0.0299999993294477	0.04582	0.19014	0.10372	4.15007	C	1	03/15/2012 3:51:53 PM	0.00000	0.00000	0.00000	0.00000	0.00000	0.00000	0.00000	0.00000	0.00000	0.00000	0.00000	0.00000	0.00000	0.00000	0.00000	0.00000	0.00000	
9526	53	8	  6d 08:44:17.0100002288818	  0d 00:18:0.0299999993294477	0.04751	0.19716	0.09929	4.15007	C	1	03/15/2012 3:52:53 PM	0.00000	0.00000	0.00000	0.00000	0.00000	0.00000	0.00000	0.00000	0.00000	0.00000	0.00000	0.00000	0.00000	0.00000	0.00000	0.00000	0.00000	
9527	53	8	  6d 08:45:17.0100002288818	  0d 00:19:0.0299999993294477	0.04913	0.20388	0.09512	4.15007	C	1	03/15/2012 3:53:53 PM	0.00000	0.00000	0.00000	0.00000	0.00000	0.00000	0.00000	0.00000	0.00000	0.00000	0.00000	0.00000	0.00000	0.00000	0.00000	0.00000	0.00000	
9528	53	8	  6d 08:46:17.0100002288818	  0d 00:20:0.0299999993294477	0.05068	0.21033	0.09120	4.15007	C	1	03/15/2012 3:54:53 PM	0.00000	0.00000	0.00000	0.00000	0.00000	0.00000	0.00000	0.00000	0.00000	0.00000	0.00000	0.00000	0.00000	0.00000	0.00000	0.00000	0.00000	
9529	53	8	  6d 08:47:17.0100002288818	  0d 00:21:0.0299999993294477	0.05217	0.21651	0.08750	4.15000	C	1	03/15/2012 3:55:53 PM	0.00000	0.00000	0.00000	0.00000	0.00000	0.00000	0.00000	0.00000	0.00000	0.00000	0.00000	0.00000	0.00000	0.00000	0.00000	0.00000	0.00000	
9530	53	8	  6d 08:48:17.0100002288818	  0d 00:22:0.0299999993294477	0.05360	0.22243	0.08396	4.15000	C	1	03/15/2012 3:56:53 PM	0.00000	0.00000	0.00000	0.00000	0.00000	0.00000	0.00000	0.00000	0.00000	0.00000	0.00000	0.00000	0.00000	0.00000	0.00000	0.00000	0.00000	
9531	53	8	  6d 08:49:17.0100002288818	  0d 00:23:0.0299999993294477	0.05497	0.22812	0.08064	4.15000	C	1	03/15/2012 3:57:53 PM	0.00000	0.00000	0.00000	0.00000	0.00000	0.00000	0.00000	0.00000	0.00000	0.00000	0.00000	0.00000	0.00000	0.00000	0.00000	0.00000	0.00000	
9532	53	8	  6d 08:50:17.0100002288818	  0d 00:24:0.0299999993294477	0.05629	0.23359	0.07751	4.15007	C	1	03/15/2012 3:58:53 PM	0.00000	0.00000	0.00000	0.00000	0.00000	0.00000	0.00000	0.00000	0.00000	0.00000	0.00000	0.00000	0.00000	0.00000	0.00000	0.00000	0.00000	
9533	53	8	  6d 08:51:17.0100002288818	  0d 00:25:0.0299999993294477	0.05755	0.23885	0.07454	4.15000	C	1	03/15/2012 3:59:53 PM	0.00000	0.00000	0.00000	0.00000	0.00000	0.00000	0.00000	0.00000	0.00000	0.00000	0.00000	0.00000	0.00000	0.00000	0.00000	0.00000	0.00000	
9534	53	8	  6d 08:52:17.0100002288818	  0d 00:26:0.0299999993294477	0.05877	0.24391	0.07174	4.15007	C	1	03/15/2012 4:00:53 PM	0.00000	0.00000	0.00000	0.00000	0.00000	0.00000	0.00000	0.00000	0.00000	0.00000	0.00000	0.00000	0.00000	0.00000	0.00000	0.00000	0.00000	
9535	53	8	  6d 08:53:17.0100002288818	  0d 00:27:0.0299999993294477	0.05995	0.24877	0.06910	4.15007	C	1	03/15/2012 4:01:53 PM	0.00000	0.00000	0.00000	0.00000	0.00000	0.00000	0.00000	0.00000	0.00000	0.00000	0.00000	0.00000	0.00000	0.00000	0.00000	0.00000	0.00000	
9536	53	8	  6d 08:54:17.0100002288818	  0d 00:28:0.0299999993294477	0.06108	0.25347	0.06659	4.14992	C	1	03/15/2012 4:02:53 PM	0.00000	0.00000	0.00000	0.00000	0.00000	0.00000	0.00000	0.00000	0.00000	0.00000	0.00000	0.00000	0.00000	0.00000	0.00000	0.00000	0.00000	
9537	53	8	  6d 08:55:17.0100002288818	  0d 00:29:0.0299999993294477	0.06217	0.25799	0.06424	4.15000	C	1	03/15/2012 4:03:53 PM	0.00000	0.00000	0.00000	0.00000	0.00000	0.00000	0.00000	0.00000	0.00000	0.00000	0.00000	0.00000	0.00000	0.00000	0.00000	0.00000	0.00000	
9538	53	8	  6d 08:56:16.9799995422363	  0d 00:30:0	0.06322	0.26235	0.06199	4.15000	C	129	03/15/2012 4:04:53 PM	0.00000	0.00000	0.00000	0.00000	0.00000	0.00000	0.00000	0.00000	0.00000	0.00000	0.00000	0.00000	0.00000	0.00000	0.00000	0.00000	0.00000	
9539	53	9	  6d 08:56:16.9899997711182	  0d 00:00:0.00999999977648258	0.00000	0.00000	0.00000	4.12016	R	0	03/15/2012 4:04:53 PM	0.00000	0.00000	0.00000	0.00000	0.00000	0.00000	0.00000	0.00000	0.00000	0.00000	0.00000	0.00000	0.00000	0.00000	0.00000	0.00000	0.00000	
9540	53	9	  6d 08:57:16.9899997711182	  0d 00:01:0.00999999977648258	0.00000	0.00000	0.00000	4.10269	R	1	03/15/2012 4:05:53 PM	0.00000	0.00000	0.00000	0.00000	0.00000	0.00000	0.00000	0.00000	0.00000	0.00000	0.00000	0.00000	0.00000	0.00000	0.00000	0.00000	0.00000	
9541	53	9	  6d 08:58:16.9899997711182	  0d 00:02:0.00999999977648258	0.00000	0.00000	0.00000	4.09613	R	1	03/15/2012 4:06:53 PM	0.00000	0.00000	0.00000	0.00000	0.00000	0.00000	0.00000	0.00000	0.00000	0.00000	0.00000	0.00000	0.00000	0.00000	0.00000	0.00000	0.00000	
9542	53	9	  6d 08:59:16.9899997711182	  0d 00:03:0.00999999977648258	0.00000	0.00000	0.00000	4.09155	R	1	03/15/2012 4:07:53 PM	0.00000	0.00000	0.00000	0.00000	0.00000	0.00000	0.00000	0.00000	0.00000	0.00000	0.00000	0.00000	0.00000	0.00000	0.00000	0.00000	0.00000	
9543	53	9	  6d 09:00:16.9899997711182	  0d 00:04:0.00999999977648258	0.00000	0.00000	0.00000	4.08797	R	1	03/15/2012 4:08:53 PM	0.00000	0.00000	0.00000	0.00000	0.00000	0.00000	0.00000	0.00000	0.00000	0.00000	0.00000	0.00000	0.00000	0.00000	0.00000	0.00000	0.00000	
9544	53	9	  6d 09:01:16.9899997711182	  0d 00:05:0.00999999977648258	0.00000	0.00000	0.00000	4.08492	R	1	03/15/2012 4:09:53 PM	0.00000	0.00000	0.00000	0.00000	0.00000	0.00000	0.00000	0.00000	0.00000	0.00000	0.00000	0.00000	0.00000	0.00000	0.00000	0.00000	0.00000	
9545	53	9	  6d 09:02:16.9899997711182	  0d 00:06:0.00999999977648258	0.00000	0.00000	0.00000	4.08240	R	1	03/15/2012 4:10:53 PM	0.00000	0.00000	0.00000	0.00000	0.00000	0.00000	0.00000	0.00000	0.00000	0.00000	0.00000	0.00000	0.00000	0.00000	0.00000	0.00000	0.00000	
9546	53	9	  6d 09:03:16.9899997711182	  0d 00:07:0.00999999977648258	0.00000	0.00000	0.00000	4.08034	R	1	03/15/2012 4:11:53 PM	0.00000	0.00000	0.00000	0.00000	0.00000	0.00000	0.00000	0.00000	0.00000	0.00000	0.00000	0.00000	0.00000	0.00000	0.00000	0.00000	0.00000	
9547	53	9	  6d 09:04:16.9899997711182	  0d 00:08:0.00999999977648258	0.00000	0.00000	0.00000	4.07843	R	1	03/15/2012 4:12:53 PM	0.00000	0.00000	0.00000	0.00000	0.00000	0.00000	0.00000	0.00000	0.00000	0.00000	0.00000	0.00000	0.00000	0.00000	0.00000	0.00000	0.00000	
9548	53	9	  6d 09:05:16.9899997711182	  0d 00:09:0.00999999977648258	0.00000	0.00000	0.00000	4.07668	R	1	03/15/2012 4:13:53 PM	0.00000	0.00000	0.00000	0.00000	0.00000	0.00000	0.00000	0.00000	0.00000	0.00000	0.00000	0.00000	0.00000	0.00000	0.00000	0.00000	0.00000	
9549	53	9	  6d 09:06:16.9799995422363	  0d 00:10:0	0.00000	0.00000	0.00000	4.07530	R	129	03/15/2012 4:14:53 PM	0.00000	0.00000	0.00000	0.00000	0.00000	0.00000	0.00000	0.00000	0.00000	0.00000	0.00000	0.00000	0.00000	0.00000	0.00000	0.00000	0.00000	
9550	54	4	  6d 09:06:17.0400009155273	  0d 00:00:0.0599999986588955	0.00000	0.00000	0.00015	4.07553	D	0	03/15/2012 4:14:54 PM	0.00000	0.00000	0.00000	0.00000	0.00000	0.00000	0.00000	0.00000	0.00000	0.00000	0.00000	0.00000	0.00000	0.00000	0.00000	0.00000	0.00000	
9551	54	4	  6d 09:07:17.0400009155273	  0d 00:01:0.0599999986588955	0.00398	0.01558	0.24002	3.90120	D	1	03/15/2012 4:15:54 PM	0.00000	0.00000	0.00000	0.00000	0.00000	0.00000	0.00000	0.00000	0.00000	0.00000	0.00000	0.00000	0.00000	0.00000	0.00000	0.00000	0.00000	
9552	54	4	  6d 09:08:17.0400009155273	  0d 00:02:0.0599999986588955	0.00798	0.03114	0.23995	3.88174	D	1	03/15/2012 4:16:54 PM	0.00000	0.00000	0.00000	0.00000	0.00000	0.00000	0.00000	0.00000	0.00000	0.00000	0.00000	0.00000	0.00000	0.00000	0.00000	0.00000	0.00000	
9553	54	4	  6d 09:09:17.0400009155273	  0d 00:03:0.0599999986588955	0.01198	0.04664	0.24002	3.86671	D	1	03/15/2012 4:17:54 PM	0.00000	0.00000	0.00000	0.00000	0.00000	0.00000	0.00000	0.00000	0.00000	0.00000	0.00000	0.00000	0.00000	0.00000	0.00000	0.00000	0.00000	
9554	54	4	  6d 09:10:17.0400009155273	  0d 00:04:0.0599999986588955	0.01598	0.06208	0.24002	3.85374	D	1	03/15/2012 4:18:54 PM	0.00000	0.00000	0.00000	0.00000	0.00000	0.00000	0.00000	0.00000	0.00000	0.00000	0.00000	0.00000	0.00000	0.00000	0.00000	0.00000	0.00000	
9555	54	4	  6d 09:11:17.0400009155273	  0d 00:05:0.0599999986588955	0.01998	0.07747	0.23995	3.84146	D	1	03/15/2012 4:19:54 PM	0.00000	0.00000	0.00000	0.00000	0.00000	0.00000	0.00000	0.00000	0.00000	0.00000	0.00000	0.00000	0.00000	0.00000	0.00000	0.00000	0.00000	
9556	54	4	  6d 09:12:17.0400009155273	  0d 00:06:0.0599999986588955	0.02398	0.09281	0.23995	3.82963	D	1	03/15/2012 4:20:54 PM	0.00000	0.00000	0.00000	0.00000	0.00000	0.00000	0.00000	0.00000	0.00000	0.00000	0.00000	0.00000	0.00000	0.00000	0.00000	0.00000	0.00000	
9557	54	4	  6d 09:13:17.0400009155273	  0d 00:07:0.0599999986588955	0.02798	0.10811	0.23987	3.81849	D	1	03/15/2012 4:21:54 PM	0.00000	0.00000	0.00000	0.00000	0.00000	0.00000	0.00000	0.00000	0.00000	0.00000	0.00000	0.00000	0.00000	0.00000	0.00000	0.00000	0.00000	
9558	54	4	  6d 09:14:17.0400009155273	  0d 00:08:0.0599999986588955	0.03198	0.12336	0.23987	3.80751	D	1	03/15/2012 4:22:54 PM	0.00000	0.00000	0.00000	0.00000	0.00000	0.00000	0.00000	0.00000	0.00000	0.00000	0.00000	0.00000	0.00000	0.00000	0.00000	0.00000	0.00000	
9559	54	4	  6d 09:15:17.0400009155273	  0d 00:09:0.0599999986588955	0.03598	0.13857	0.24002	3.79667	D	1	03/15/2012 4:23:54 PM	0.00000	0.00000	0.00000	0.00000	0.00000	0.00000	0.00000	0.00000	0.00000	0.00000	0.00000	0.00000	0.00000	0.00000	0.00000	0.00000	0.00000	
9560	54	4	  6d 09:16:17.0400009155273	  0d 00:10:0.0599999986588955	0.03998	0.15373	0.24002	3.78599	D	1	03/15/2012 4:24:54 PM	0.00000	0.00000	0.00000	0.00000	0.00000	0.00000	0.00000	0.00000	0.00000	0.00000	0.00000	0.00000	0.00000	0.00000	0.00000	0.00000	0.00000	
9561	54	4	  6d 09:17:17.0400009155273	  0d 00:11:0.0599999986588955	0.04398	0.16886	0.23995	3.77569	D	1	03/15/2012 4:25:54 PM	0.00000	0.00000	0.00000	0.00000	0.00000	0.00000	0.00000	0.00000	0.00000	0.00000	0.00000	0.00000	0.00000	0.00000	0.00000	0.00000	0.00000	
9562	54	4	  6d 09:18:17.0400009155273	  0d 00:12:0.0599999986588955	0.04798	0.18394	0.23987	3.76555	D	1	03/15/2012 4:26:54 PM	0.00000	0.00000	0.00000	0.00000	0.00000	0.00000	0.00000	0.00000	0.00000	0.00000	0.00000	0.00000	0.00000	0.00000	0.00000	0.00000	0.00000	
9563	54	4	  6d 09:19:17.0400009155273	  0d 00:13:0.0599999986588955	0.05198	0.19898	0.23995	3.75525	D	1	03/15/2012 4:27:54 PM	0.00000	0.00000	0.00000	0.00000	0.00000	0.00000	0.00000	0.00000	0.00000	0.00000	0.00000	0.00000	0.00000	0.00000	0.00000	0.00000	0.00000	
9564	54	4	  6d 09:20:17.0400009155273	  0d 00:14:0.0599999986588955	0.05598	0.21398	0.24002	3.74548	D	1	03/15/2012 4:28:54 PM	0.00000	0.00000	0.00000	0.00000	0.00000	0.00000	0.00000	0.00000	0.00000	0.00000	0.00000	0.00000	0.00000	0.00000	0.00000	0.00000	0.00000	
9565	54	4	  6d 09:21:17.0400009155273	  0d 00:15:0.0599999986588955	0.05998	0.22894	0.23987	3.73556	D	1	03/15/2012 4:29:54 PM	0.00000	0.00000	0.00000	0.00000	0.00000	0.00000	0.00000	0.00000	0.00000	0.00000	0.00000	0.00000	0.00000	0.00000	0.00000	0.00000	0.00000	
9566	54	4	  6d 09:22:17.0400009155273	  0d 00:16:0.0599999986588955	0.06398	0.24387	0.23995	3.72564	D	1	03/15/2012 4:30:54 PM	0.00000	0.00000	0.00000	0.00000	0.00000	0.00000	0.00000	0.00000	0.00000	0.00000	0.00000	0.00000	0.00000	0.00000	0.00000	0.00000	0.00000	
9567	54	4	  6d 09:23:17.0400009155273	  0d 00:17:0.0599999986588955	0.06798	0.25875	0.24002	3.71595	D	1	03/15/2012 4:31:54 PM	0.00000	0.00000	0.00000	0.00000	0.00000	0.00000	0.00000	0.00000	0.00000	0.00000	0.00000	0.00000	0.00000	0.00000	0.00000	0.00000	0.00000	
9568	54	4	  6d 09:24:17.0400009155273	  0d 00:18:0.0599999986588955	0.07198	0.27359	0.24002	3.70619	D	1	03/15/2012 4:32:54 PM	0.00000	0.00000	0.00000	0.00000	0.00000	0.00000	0.00000	0.00000	0.00000	0.00000	0.00000	0.00000	0.00000	0.00000	0.00000	0.00000	0.00000	
9569	54	4	  6d 09:25:17.0400009155273	  0d 00:19:0.0599999986588955	0.07598	0.28840	0.23987	3.69665	D	1	03/15/2012 4:33:54 PM	0.00000	0.00000	0.00000	0.00000	0.00000	0.00000	0.00000	0.00000	0.00000	0.00000	0.00000	0.00000	0.00000	0.00000	0.00000	0.00000	0.00000	
9570	54	4	  6d 09:26:17.0400009155273	  0d 00:20:0.0599999986588955	0.07998	0.30317	0.24010	3.68681	D	1	03/15/2012 4:34:54 PM	0.00000	0.00000	0.00000	0.00000	0.00000	0.00000	0.00000	0.00000	0.00000	0.00000	0.00000	0.00000	0.00000	0.00000	0.00000	0.00000	0.00000	
9571	54	4	  6d 09:27:17.0400009155273	  0d 00:21:0.0599999986588955	0.08398	0.31789	0.24018	3.67681	D	1	03/15/2012 4:35:54 PM	0.00000	0.00000	0.00000	0.00000	0.00000	0.00000	0.00000	0.00000	0.00000	0.00000	0.00000	0.00000	0.00000	0.00000	0.00000	0.00000	0.00000	
9572	54	4	  6d 09:28:17.0400009155273	  0d 00:22:0.0599999986588955	0.08798	0.33258	0.23987	3.66720	D	1	03/15/2012 4:36:54 PM	0.00000	0.00000	0.00000	0.00000	0.00000	0.00000	0.00000	0.00000	0.00000	0.00000	0.00000	0.00000	0.00000	0.00000	0.00000	0.00000	0.00000	
9573	54	4	  6d 09:29:17.0400009155273	  0d 00:23:0.0599999986588955	0.09198	0.34723	0.23995	3.65797	D	1	03/15/2012 4:37:54 PM	0.00000	0.00000	0.00000	0.00000	0.00000	0.00000	0.00000	0.00000	0.00000	0.00000	0.00000	0.00000	0.00000	0.00000	0.00000	0.00000	0.00000	
9574	54	4	  6d 09:30:17.0400009155273	  0d 00:24:0.0599999986588955	0.09598	0.36185	0.24025	3.64881	D	1	03/15/2012 4:38:54 PM	0.00000	0.00000	0.00000	0.00000	0.00000	0.00000	0.00000	0.00000	0.00000	0.00000	0.00000	0.00000	0.00000	0.00000	0.00000	0.00000	0.00000	
9575	54	4	  6d 09:31:17.0400009155273	  0d 00:25:0.0599999986588955	0.09998	0.37642	0.24002	3.63996	D	1	03/15/2012 4:39:54 PM	0.00000	0.00000	0.00000	0.00000	0.00000	0.00000	0.00000	0.00000	0.00000	0.00000	0.00000	0.00000	0.00000	0.00000	0.00000	0.00000	0.00000	
9576	54	4	  6d 09:32:17.0400009155273	  0d 00:26:0.0599999986588955	0.10398	0.39097	0.23995	3.63127	D	1	03/15/2012 4:40:54 PM	0.00000	0.00000	0.00000	0.00000	0.00000	0.00000	0.00000	0.00000	0.00000	0.00000	0.00000	0.00000	0.00000	0.00000	0.00000	0.00000	0.00000	
9577	54	4	  6d 09:33:17.0400009155273	  0d 00:27:0.0599999986588955	0.10798	0.40547	0.24018	3.62272	D	1	03/15/2012 4:41:54 PM	0.00000	0.00000	0.00000	0.00000	0.00000	0.00000	0.00000	0.00000	0.00000	0.00000	0.00000	0.00000	0.00000	0.00000	0.00000	0.00000	0.00000	
9578	54	4	  6d 09:34:17.0400009155273	  0d 00:28:0.0599999986588955	0.11198	0.41995	0.24010	3.61418	D	1	03/15/2012 4:42:54 PM	0.00000	0.00000	0.00000	0.00000	0.00000	0.00000	0.00000	0.00000	0.00000	0.00000	0.00000	0.00000	0.00000	0.00000	0.00000	0.00000	0.00000	
9579	54	4	  6d 09:35:17.0400009155273	  0d 00:29:0.0599999986588955	0.11598	0.43439	0.23995	3.60548	D	1	03/15/2012 4:43:54 PM	0.00000	0.00000	0.00000	0.00000	0.00000	0.00000	0.00000	0.00000	0.00000	0.00000	0.00000	0.00000	0.00000	0.00000	0.00000	0.00000	0.00000	
9580	54	4	  6d 09:36:17.0400009155273	  0d 00:30:0.0599999986588955	0.11997	0.44879	0.24002	3.59701	D	1	03/15/2012 4:44:54 PM	0.00000	0.00000	0.00000	0.00000	0.00000	0.00000	0.00000	0.00000	0.00000	0.00000	0.00000	0.00000	0.00000	0.00000	0.00000	0.00000	0.00000	
9581	54	4	  6d 09:37:17.0400009155273	  0d 00:31:0.0599999986588955	0.12397	0.46316	0.24002	3.58869	D	1	03/15/2012 4:45:54 PM	0.00000	0.00000	0.00000	0.00000	0.00000	0.00000	0.00000	0.00000	0.00000	0.00000	0.00000	0.00000	0.00000	0.00000	0.00000	0.00000	0.00000	
9582	54	4	  6d 09:38:17.0400009155273	  0d 00:32:0.0599999986588955	0.12797	0.47750	0.23987	3.58076	D	1	03/15/2012 4:46:54 PM	0.00000	0.00000	0.00000	0.00000	0.00000	0.00000	0.00000	0.00000	0.00000	0.00000	0.00000	0.00000	0.00000	0.00000	0.00000	0.00000	0.00000	
9583	54	4	  6d 09:39:17.0400009155273	  0d 00:33:0.0599999986588955	0.13197	0.49181	0.23980	3.57343	D	1	03/15/2012 4:47:54 PM	0.00000	0.00000	0.00000	0.00000	0.00000	0.00000	0.00000	0.00000	0.00000	0.00000	0.00000	0.00000	0.00000	0.00000	0.00000	0.00000	0.00000	
9584	54	4	  6d 09:40:17.0400009155273	  0d 00:34:0.0599999986588955	0.13597	0.50609	0.23995	3.56603	D	1	03/15/2012 4:48:54 PM	0.00000	0.00000	0.00000	0.00000	0.00000	0.00000	0.00000	0.00000	0.00000	0.00000	0.00000	0.00000	0.00000	0.00000	0.00000	0.00000	0.00000	
9585	54	4	  6d 09:41:17.0400009155273	  0d 00:35:0.0599999986588955	0.13997	0.52034	0.23995	3.55886	D	1	03/15/2012 4:49:54 PM	0.00000	0.00000	0.00000	0.00000	0.00000	0.00000	0.00000	0.00000	0.00000	0.00000	0.00000	0.00000	0.00000	0.00000	0.00000	0.00000	0.00000	
9586	54	4	  6d 09:42:17.0400009155273	  0d 00:36:0.0599999986588955	0.14397	0.53456	0.24010	3.55215	D	1	03/15/2012 4:50:54 PM	0.00000	0.00000	0.00000	0.00000	0.00000	0.00000	0.00000	0.00000	0.00000	0.00000	0.00000	0.00000	0.00000	0.00000	0.00000	0.00000	0.00000	
9587	54	4	  6d 09:43:17.0400009155273	  0d 00:37:0.0599999986588955	0.14797	0.54876	0.23987	3.54551	D	1	03/15/2012 4:51:54 PM	0.00000	0.00000	0.00000	0.00000	0.00000	0.00000	0.00000	0.00000	0.00000	0.00000	0.00000	0.00000	0.00000	0.00000	0.00000	0.00000	0.00000	
9588	54	4	  6d 09:44:17.0400009155273	  0d 00:38:0.0599999986588955	0.15197	0.56292	0.23995	3.53849	D	1	03/15/2012 4:52:54 PM	0.00000	0.00000	0.00000	0.00000	0.00000	0.00000	0.00000	0.00000	0.00000	0.00000	0.00000	0.00000	0.00000	0.00000	0.00000	0.00000	0.00000	
9589	54	4	  6d 09:45:17.0400009155273	  0d 00:39:0.0599999986588955	0.15597	0.57707	0.24002	3.53193	D	1	03/15/2012 4:53:54 PM	0.00000	0.00000	0.00000	0.00000	0.00000	0.00000	0.00000	0.00000	0.00000	0.00000	0.00000	0.00000	0.00000	0.00000	0.00000	0.00000	0.00000	
9590	54	4	  6d 09:46:17.0400009155273	  0d 00:40:0.0599999986588955	0.15997	0.59118	0.24010	3.52552	D	1	03/15/2012 4:54:54 PM	0.00000	0.00000	0.00000	0.00000	0.00000	0.00000	0.00000	0.00000	0.00000	0.00000	0.00000	0.00000	0.00000	0.00000	0.00000	0.00000	0.00000	
9591	54	4	  6d 09:47:17.0400009155273	  0d 00:41:0.0599999986588955	0.16397	0.60527	0.23995	3.51965	D	1	03/15/2012 4:55:54 PM	0.00000	0.00000	0.00000	0.00000	0.00000	0.00000	0.00000	0.00000	0.00000	0.00000	0.00000	0.00000	0.00000	0.00000	0.00000	0.00000	0.00000	
9592	54	4	  6d 09:48:17.0400009155273	  0d 00:42:0.0599999986588955	0.16797	0.61934	0.24002	3.51377	D	1	03/15/2012 4:56:54 PM	0.00000	0.00000	0.00000	0.00000	0.00000	0.00000	0.00000	0.00000	0.00000	0.00000	0.00000	0.00000	0.00000	0.00000	0.00000	0.00000	0.00000	
9593	54	4	  6d 09:49:17.0400009155273	  0d 00:43:0.0599999986588955	0.17197	0.63338	0.24002	3.50835	D	1	03/15/2012 4:57:54 PM	0.00000	0.00000	0.00000	0.00000	0.00000	0.00000	0.00000	0.00000	0.00000	0.00000	0.00000	0.00000	0.00000	0.00000	0.00000	0.00000	0.00000	
9594	54	4	  6d 09:50:17.0400009155273	  0d 00:44:0.0599999986588955	0.17597	0.64740	0.24002	3.50309	D	1	03/15/2012 4:58:54 PM	0.00000	0.00000	0.00000	0.00000	0.00000	0.00000	0.00000	0.00000	0.00000	0.00000	0.00000	0.00000	0.00000	0.00000	0.00000	0.00000	0.00000	
9595	54	4	  6d 09:51:17.0400009155273	  0d 00:45:0.0599999986588955	0.17997	0.66140	0.24002	3.49790	D	1	03/15/2012 4:59:54 PM	0.00000	0.00000	0.00000	0.00000	0.00000	0.00000	0.00000	0.00000	0.00000	0.00000	0.00000	0.00000	0.00000	0.00000	0.00000	0.00000	0.00000	
9596	54	4	  6d 09:52:17.0400009155273	  0d 00:46:0.0599999986588955	0.18397	0.67539	0.23995	3.49317	D	1	03/15/2012 5:00:54 PM	0.00000	0.00000	0.00000	0.00000	0.00000	0.00000	0.00000	0.00000	0.00000	0.00000	0.00000	0.00000	0.00000	0.00000	0.00000	0.00000	0.00000	
9597	54	4	  6d 09:53:17.0400009155273	  0d 00:47:0.0599999986588955	0.18797	0.68935	0.23995	3.48814	D	1	03/15/2012 5:01:54 PM	0.00000	0.00000	0.00000	0.00000	0.00000	0.00000	0.00000	0.00000	0.00000	0.00000	0.00000	0.00000	0.00000	0.00000	0.00000	0.00000	0.00000	
9598	54	4	  6d 09:54:17.0400009155273	  0d 00:48:0.0599999986588955	0.19197	0.70329	0.23995	3.48356	D	1	03/15/2012 5:02:54 PM	0.00000	0.00000	0.00000	0.00000	0.00000	0.00000	0.00000	0.00000	0.00000	0.00000	0.00000	0.00000	0.00000	0.00000	0.00000	0.00000	0.00000	
9599	54	4	  6d 09:55:17.0400009155273	  0d 00:49:0.0599999986588955	0.19597	0.71722	0.23987	3.47852	D	1	03/15/2012 5:03:54 PM	0.00000	0.00000	0.00000	0.00000	0.00000	0.00000	0.00000	0.00000	0.00000	0.00000	0.00000	0.00000	0.00000	0.00000	0.00000	0.00000	0.00000	
9600	54	4	  6d 09:56:17.0400009155273	  0d 00:50:0.0599999986588955	0.19997	0.73112	0.24002	3.47379	D	1	03/15/2012 5:04:54 PM	0.00000	0.00000	0.00000	0.00000	0.00000	0.00000	0.00000	0.00000	0.00000	0.00000	0.00000	0.00000	0.00000	0.00000	0.00000	0.00000	0.00000
