Repository: ziggle/ChargerBatteryCyclePerformance

# Effect of Charging Algorithm on Retained Internal Charger Battery Capacity

## Introduction

I am beginning to perform testing on various battery charging algorithm to determine their effect on the loss of battery capacity with charge cycles. Because every battery has a different initial capacity, this work focuses on determining the change in normalized capacity versus cycle number under the following "treatments":

* Vendor recommend profile<br>The vendor recommends a standard constant current/constant voltage sequence.
* Fast charging<br>Customers like having the option of a fast charge to get some quick capacity when they don't have time for a full-charge.

File: Data/MB_U05_TAS5_DG23_Long_Turbo.txt (part 78 of 98)
Filename:	MB_U05_TAS5_DG23_Long_Turbo_Unit2	Tester Channel:	21
Procedure:	MB_TAS5_DG23_Long_Turbo.000	Description:	Charger Internal Battery Long Turbo
Comment:	Long Turbo #2
Rec#	Cyc#	Step	TestTime	StepTime	Amp-hr	Watt-hr	Amps	Volts	State	ES	DPt Time	ACImp/Ohms	DCIR/Ohms	VAR1	VAR2	VAR3	VAR4	VAR5	VAR6	VAR7	VAR8	VAR9	VAR10	VAR11	VAR12	VAR13	VAR14	VAR15	
11697	54	4	  7d 20:50:10.6199998855591	  0d 01:12:0.0599999986588955	0.28797	1.04777	0.23995	3.42565	D	1	03/06/2012 9:00:26 PM	0.00000	0.00000	0.00000	0.00000	0.00000	0.00000	0.00000	0.00000	0.00000	0.00000	0.00000	0.00000	0.00000	0.00000	0.00000	0.00000	0.00000	
11698	54	4	  7d 20:51:10.6199998855591	  0d 01:13:0.0599999986588955	0.29197	1.06147	0.24010	3.42084	D	1	03/06/2012 9:01:26 PM	0.00000	0.00000	0.00000	0.00000	0.00000	0.00000	0.00000	0.00000	0.00000	0.00000	0.00000	0.00000	0.00000	0.00000	0.00000	0.00000	0.00000	
11699	54	4	  7d 20:52:10.6199998855591	  0d 01:14:0.0599999986588955	0.29597	1.07514	0.24002	3.41588	D	1	03/06/2012 9:02:26 PM	0.00000	0.00000	0.00000	0.00000	0.00000	0.00000	0.00000	0.00000	0.00000	0.00000	0.00000	0.00000	0.00000	0.00000	0.00000	0.00000	0.00000	
11700	54	4	  7d 20:53:10.6199998855591	  0d 01:15:0.0599999986588955	0.29997	1.08879	0.23995	3.41123	D	1	03/06/2012 9:03:26 PM	0.00000	0.00000	0.00000	0.00000	0.00000	0.00000	0.00000	0.00000	0.00000	0.00000	0.00000	0.00000	0.00000	0.00000	0.00000	0.00000	0.00000	
11701	54	4	  7d 20:54:10.6199998855591	  0d 01:16:0.0599999986588955	0.30397	1.10243	0.23995	3.40612	D	1	03/06/2012 9:04:26 PM	0.00000	0.00000	0.00000	0.00000	0.00000	0.00000	0.00000	0.00000	0.00000	0.00000	0.00000	0.00000	0.00000	0.00000	0.00000	0.00000	0.00000	
11702	54	4	  7d 20:55:10.6199998855591	  0d 01:17:0.0599999986588955	0.30797	1.11604	0.23995	3.40108	D	1	03/06/2012 9:05:26 PM	0.00000	0.00000	0.00000	0.00000	0.00000	0.00000	0.00000	0.00000	0.00000	0.00000	0.00000	0.00000	0.00000	0.00000	0.00000	0.00000	0.00000	
11703	54	4	  7d 20:56:10.6199998855591	  0d 01:18:0.0599999986588955	0.31197	1.12964	0.24002	3.39590	D	1	03/06/2012 9:06:26 PM	0.00000	0.00000	0.00000	0.00000	0.00000	0.00000	0.00000	0.00000	0.00000	0.00000	0.00000	0.00000	0.00000	0.00000	0.00000	0.00000	0.00000	
11704	54	4	  7d 20:57:10.6199998855591	  0d 01:19:0.0599999986588955	0.31597	1.14321	0.23980	3.39048	D	1	03/06/2012 9:07:26 PM	0.00000	0.00000	0.00000	0.00000	0.00000	0.00000	0.00000	0.00000	0.00000	0.00000	0.00000	0.00000	0.00000	0.00000	0.00000	0.00000	0.00000	
11705	54	4	  7d 20:58:10.6199998855591	  0d 01:20:0.0599999986588955	0.31997	1.15676	0.23987	3.38491	D	1	03/06/2012 9:08:26 PM	0.00000	0.00000	0.00000	0.00000	0.00000	0.00000	0.00000	0.00000	0.00000	0.00000	0.00000	0.00000	0.00000	0.00000	0.00000	0.00000	0.00000	
11706	54	4	  7d 20:59:10.6199998855591	  0d 01:21:0.0599999986588955	0.32397	1.17029	0.23987	3.37911	D	1	03/06/2012 9:09:26 PM	0.00000	0.00000	0.00000	0.00000	0.00000	0.00000	0.00000	0.00000	0.00000	0.00000	0.00000	0.00000	0.00000	0.00000	0.00000	0.00000	0.00000	
11707	54	4	  7d 21:00:10.6199998855591	  0d 01:22:0.0599999986588955	0.32797	1.18379	0.23987	3.37270	D	1	03/06/2012 9:10:26 PM	0.00000	0.00000	0.00000	0.00000	0.00000	0.00000	0.00000	0.00000	0.00000	0.00000	0.00000	0.00000	0.00000	0.00000	0.00000	0.00000	0.00000	
11708	54	4	  7d 21:01:10.6199998855591	  0d 01:23:0.0599999986588955	0.33197	1.19727	0.23995	3.36568	D	1	03/06/2012 9:11:26 PM	0.00000	0.00000	0.00000	0.00000	0.00000	0.00000	0.00000	0.00000	0.00000	0.00000	0.00000	0.00000	0.00000	0.00000	0.00000	0.00000	0.00000	
11709	54	4	  7d 21:02:10.6199998855591	  0d 01:24:0.0599999986588955	0.33597	1.21072	0.23995	3.35828	D	1	03/06/2012 9:12:26 PM	0.00000	0.00000	0.00000	0.00000	0.00000	0.00000	0.00000	0.00000	0.00000	0.00000	0.00000	0.00000	0.00000	0.00000	0.00000	0.00000	0.00000	
11710	54	4	  7d 21:03:10.6199998855591	  0d 01:25:0.0599999986588955	0.33997	1.22413	0.24010	3.35035	D	1	03/06/2012 9:13:26 PM	0.00000	0.00000	0.00000	0.00000	0.00000	0.00000	0.00000	0.00000	0.00000	0.00000	0.00000	0.00000	0.00000	0.00000	0.00000	0.00000	0.00000	
11711	54	4	  7d 21:04:10.6199998855591	  0d 01:26:0.0599999986588955	0.34397	1.23752	0.24002	3.34234	D	1	03/06/2012 9:14:26 PM	0.00000	0.00000	0.00000	0.00000	0.00000	0.00000	0.00000	0.00000	0.00000	0.00000	0.00000	0.00000	0.00000	0.00000	0.00000	0.00000	0.00000	
11712	54	4	  7d 21:05:10.6199998855591	  0d 01:27:0.0599999986588955	0.34797	1.25087	0.24002	3.33371	D	1	03/06/2012 9:15:26 PM	0.00000	0.00000	0.00000	0.00000	0.00000	0.00000	0.00000	0.00000	0.00000	0.00000	0.00000	0.00000	0.00000	0.00000	0.00000	0.00000	0.00000	
11713	54	4	  7d 21:06:10.6199998855591	  0d 01:28:0.0599999986588955	0.35197	1.26419	0.23995	3.32410	D	1	03/06/2012 9:16:26 PM	0.00000	0.00000	0.00000	0.00000	0.00000	0.00000	0.00000	0.00000	0.00000	0.00000	0.00000	0.00000	0.00000	0.00000	0.00000	0.00000	0.00000	
11714	54	4	  7d 21:07:10.6199998855591	  0d 01:29:0.0599999986588955	0.35597	1.27746	0.23987	3.31388	D	1	03/06/2012 9:17:26 PM	0.00000	0.00000	0.00000	0.00000	0.00000	0.00000	0.00000	0.00000	0.00000	0.00000	0.00000	0.00000	0.00000	0.00000	0.00000	0.00000	0.00000	
11715	54	4	  7d 21:08:10.6199998855591	  0d 01:30:0.0599999986588955	0.35997	1.29070	0.24002	3.30251	D	1	03/06/2012 9:18:26 PM	0.00000	0.00000	0.00000	0.00000	0.00000	0.00000	0.00000	0.00000	0.00000	0.00000	0.00000	0.00000	0.00000	0.00000	0.00000	0.00000	0.00000	
11716	54	4	  7d 21:09:10.6199998855591	  0d 01:31:0.0599999986588955	0.36397	1.30388	0.24010	3.28977	D	1	03/06/2012 9:19:26 PM	0.00000	0.00000	0.00000	0.00000	0.00000	0.00000	0.00000	0.00000	0.00000	0.00000	0.00000	0.00000	0.00000	0.00000	0.00000	0.00000	0.00000	
11717	54	4	  7d 21:10:10.6199998855591	  0d 01:32:0.0599999986588955	0.36797	1.31701	0.24002	3.27527	D	1	03/06/2012 9:20:26 PM	0.00000	0.00000	0.00000	0.00000	0.00000	0.00000	0.00000	0.00000	0.00000	0.00000	0.00000	0.00000	0.00000	0.00000	0.00000	0.00000	0.00000	
11718	54	4	  7d 21:11:10.6199998855591	  0d 01:33:0.0599999986588955	0.37197	1.33008	0.24010	3.25879	D	1	03/06/2012 9:21:26 PM	0.00000	0.00000	0.00000	0.00000	0.00000	0.00000	0.00000	0.00000	0.00000	0.00000	0.00000	0.00000	0.00000	0.00000	0.00000	0.00000	0.00000	
11719	54	4	  7d 21:12:10.6199998855591	  0d 01:34:0.0599999986588955	0.37597	1.34308	0.24002	3.23888	D	1	03/06/2012 9:22:26 PM	0.00000	0.00000	0.00000	0.00000	0.00000	0.00000	0.00000	0.00000	0.00000	0.00000	0.00000	0.00000	0.00000	0.00000	0.00000	0.00000	0.00000	
11720	54	4	  7d 21:13:10.6199998855591	  0d 01:35:0.0599999986588955	0.37997	1.35599	0.23995	3.21492	D	1	03/06/2012 9:23:26 PM	0.00000	0.00000	0.00000	0.00000	0.00000	0.00000	0.00000	0.00000	0.00000	0.00000	0.00000	0.00000	0.00000	0.00000	0.00000	0.00000	0.00000	
11721	54	4	  7d 21:14:10.6199998855591	  0d 01:36:0.0599999986588955	0.38397	1.36879	0.24002	3.18593	D	1	03/06/2012 9:24:26 PM	0.00000	0.00000	0.00000	0.00000	0.00000	0.00000	0.00000	0.00000	0.00000	0.00000	0.00000	0.00000	0.00000	0.00000	0.00000	0.00000	0.00000	
11722	54	4	  7d 21:15:10.6199998855591	  0d 01:37:0.0599999986588955	0.38797	1.38147	0.24002	3.15053	D	1	03/06/2012 9:25:26 PM	0.00000	0.00000	0.00000	0.00000	0.00000	0.00000	0.00000	0.00000	0.00000	0.00000	0.00000	0.00000	0.00000	0.00000	0.00000	0.00000	0.00000	
11723	54	4	  7d 21:16:10.6199998855591	  0d 01:38:0.0599999986588955	0.39197	1.39398	0.24018	3.10643	D	1	03/06/2012 9:26:26 PM	0.00000	0.00000	0.00000	0.00000	0.00000	0.00000	0.00000	0.00000	0.00000	0.00000	0.00000	0.00000	0.00000	0.00000	0.00000	0.00000	0.00000	
11724	54	4	  7d 21:17:10.6199998855591	  0d 01:39:0.0599999986588955	0.39597	1.40630	0.24018	3.04959	D	1	03/06/2012 9:27:26 PM	0.00000	0.00000	0.00000	0.00000	0.00000	0.00000	0.00000	0.00000	0.00000	0.00000	0.00000	0.00000	0.00000	0.00000	0.00000	0.00000	0.00000	
11725	54	4	  7d 21:17:51.7799987792969	  0d 01:39:41.2200012207031	0.39872	1.41460	0.23987	3.00000	D	133	03/06/2012 9:28:07 PM	0.00000	0.00000	0.00000	0.00000	0.00000	0.00000	0.00000	0.00000	0.00000	0.00000	0.00000	0.00000	0.00000	0.00000	0.00000	0.00000	0.00000	
11726	54	5	  7d 21:17:51.7900009155273	  0d 00:00:0.00999999977648258	0.00000	0.00000	0.00000	3.07271	R	0	03/06/2012 9:28:07 PM	0.00000	0.00000	0.00000	0.00000	0.00000	0.00000	0.00000	0.00000	0.00000	0.00000	0.00000	0.00000	0.00000	0.00000	0.00000	0.00000	0.00000	
11727	54	5	  7d 21:18:51.7900009155273	  0d 00:01:0.00999999977648258	0.00000	0.00000	0.00000	3.27947	R	1	03/06/2012 9:29:07 PM	0.00000	0.00000	0.00000	0.00000	0.00000	0.00000	0.00000	0.00000	0.00000	0.00000	0.00000	0.00000	0.00000	0.00000	0.00000	0.00000	0.00000	
11728	54	5	  7d 21:19:51.7900009155273	  0d 00:02:0.00999999977648258	0.00000	0.00000	0.00000	3.31441	R	1	03/06/2012 9:30:07 PM	0.00000	0.00000	0.00000	0.00000	0.00000	0.00000	0.00000	0.00000	0.00000	0.00000	0.00000	0.00000	0.00000	0.00000	0.00000	0.00000	0.00000	
11729	54	5	  7d 21:20:51.7900009155273	  0d 00:03:0.00999999977648258	0.00000	0.00000	0.00000	3.33417	R	1	03/06/2012 9:31:07 PM	0.00000	0.00000	0.00000	0.00000	0.00000	0.00000	0.00000	0.00000	0.00000	0.00000	0.00000	0.00000	0.00000	0.00000	0.00000	0.00000	0.00000	
11730	54	5	  7d 21:21:51.7900009155273	  0d 00:04:0.00999999977648258	0.00000	0.00000	0.00000	3.34730	R	1	03/06/2012 9:32:07 PM	0.00000	0.00000	0.00000	0.00000	0.00000	0.00000	0.00000	0.00000	0.00000	0.00000	0.00000	0.00000	0.00000	0.00000	0.00000	0.00000	0.00000	
11731	54	5	  7d 21:22:51.7900009155273	  0d 00:05:0.00999999977648258	0.00000	0.00000	0.00000	3.35698	R	1	03/06/2012 9:33:07 PM	0.00000	0.00000	0.00000	0.00000	0.00000	0.00000	0.00000	0.00000	0.00000	0.00000	0.00000	0.00000	0.00000	0.00000	0.00000	0.00000	0.00000	
11732	54	5	  7d 21:23:51.7900009155273	  0d 00:06:0.00999999977648258	0.00000	0.00000	0.00000	3.36454	R	1	03/06/2012 9:34:07 PM	0.00000	0.00000	0.00000	0.00000	0.00000	0.00000	0.00000	0.00000	0.00000	0.00000	0.00000	0.00000	0.00000	0.00000	0.00000	0.00000	0.00000	
11733	54	5	  7d 21:24:51.7900009155273	  0d 00:07:0.00999999977648258	0.00000	0.00000	0.00000	3.37072	R	1	03/06/2012 9:35:07 PM	0.00000	0.00000	0.00000	0.00000	0.00000	0.00000	0.00000	0.00000	0.00000	0.00000	0.00000	0.00000	0.00000	0.00000	0.00000	0.00000	0.00000	
11734	54	5	  7d 21:25:51.7900009155273	  0d 00:08:0.00999999977648258	0.00000	0.00000	0.00000	3.37583	R	1	03/06/2012 9:36:07 PM	0.00000	0.00000	0.00000	0.00000	0.00000	0.00000	0.00000	0.00000	0.00000	0.00000	0.00000	0.00000	0.00000	0.00000	0.00000	0.00000	0.00000	
11735	54	5	  7d 21:26:51.7900009155273	  0d 00:09:0.00999999977648258	0.00000	0.00000	0.00000	3.38010	R	1	03/06/2012 9:37:07 PM	0.00000	0.00000	0.00000	0.00000	0.00000	0.00000	0.00000	0.00000	0.00000	0.00000	0.00000	0.00000	0.00000	0.00000	0.00000	0.00000	0.00000	
11736	54	5	  7d 21:27:51.7799987792969	  0d 00:10:0	0.00000	0.00000	0.00000	3.38384	R	129	03/06/2012 9:38:07 PM	0.00000	0.00000	0.00000	0.00000	0.00000	0.00000	0.00000	0.00000	0.00000	0.00000	0.00000	0.00000	0.00000	0.00000	0.00000	0.00000	0.00000	
11737	54	6	  7d 21:27:51.8600006103516	  0d 00:00:0.0799999982118607	0.00000	0.00000	0.00015	3.38529	C	0	03/06/2012 9:38:08 PM	0.00000	0.00000	0.00000	0.00000	0.00000	0.00000	0.00000	0.00000	0.00000	0.00000	0.00000	0.00000	0.00000	0.00000	0.00000	0.00000	0.00000	
11738	54	6	  7d 21:28:51.8600006103516	  0d 00:01:0.0799999982118607	0.01323	0.05036	0.79995	3.85374	C	1	03/06/2012 9:39:08 PM	0.00000	0.00000	0.00000	0.00000	0.00000	0.00000	0.00000	0.00000	0.00000	0.00000	0.00000	0.00000	0.00000	0.00000	0.00000	0.00000	0.00000	
11739	54	6	  7d 21:29:51.8600006103516	  0d 00:02:0.0799999982118607	0.02657	0.10204	0.79995	3.89380	C	1	03/06/2012 9:40:08 PM	0.00000	0.00000	0.00000	0.00000	0.00000	0.00000	0.00000	0.00000	0.00000	0.00000	0.00000	0.00000	0.00000	0.00000	0.00000	0.00000	0.00000	
11740	54	6	  7d 21:30:51.8600006103516	  0d 00:03:0.0799999982118607	0.03990	0.15414	0.80011	3.92065	C	1	03/06/2012 9:41:08 PM	0.00000	0.00000	0.00000	0.00000	0.00000	0.00000	0.00000	0.00000	0.00000	0.00000	0.00000	0.00000	0.00000	0.00000	0.00000	0.00000	0.00000	
11741	54	6	  7d 21:31:51.8600006103516	  0d 00:04:0.0799999982118607	0.05323	0.20657	0.79988	3.94301	C	1	03/06/2012 9:42:08 PM	0.00000	0.00000	0.00000	0.00000	0.00000	0.00000	0.00000	0.00000	0.00000	0.00000	0.00000	0.00000	0.00000	0.00000	0.00000	0.00000	0.00000	
11742	54	6	  7d 21:32:51.8600006103516	  0d 00:05:0.0799999982118607	0.06657	0.25928	0.80003	3.96307	C	1	03/06/2012 9:43:08 PM	0.00000	0.00000	0.00000	0.00000	0.00000	0.00000	0.00000	0.00000	0.00000	0.00000	0.00000	0.00000	0.00000	0.00000	0.00000	0.00000	0.00000	
11743	54	6	  7d 21:33:51.8600006103516	  0d 00:06:0.0799999982118607	0.07990	0.31225	0.80003	3.98268	C	1	03/06/2012 9:44:08 PM	0.00000	0.00000	0.00000	0.00000	0.00000	0.00000	0.00000	0.00000	0.00000	0.00000	0.00000	0.00000	0.00000	0.00000	0.00000	0.00000	0.00000	
11744	54	6	  7d 21:34:51.8600006103516	  0d 00:07:0.0799999982118607	0.09323	0.36548	0.80011	4.00092	C	1	03/06/2012 9:45:08 PM	0.00000	0.00000	0.00000	0.00000	0.00000	0.00000	0.00000	0.00000	0.00000	0.00000	0.00000	0.00000	0.00000	0.00000	0.00000	0.00000	0.00000	
11745	54	6	  7d 21:35:51.8600006103516	  0d 00:08:0.0799999982118607	0.10657	0.41894	0.80003	4.01816	C	1	03/06/2012 9:46:08 PM	0.00000	0.00000	0.00000	0.00000	0.00000	0.00000	0.00000	0.00000	0.00000	0.00000	0.00000	0.00000	0.00000	0.00000	0.00000	0.00000	0.00000	
11746	54	6	  7d 21:36:51.7799987792969	  0d 00:09:0	0.11988	0.47255	0.80011	4.03311	C	129	03/06/2012 9:47:08 PM	0.00000	0.00000	0.00000	0.00000	0.00000	0.00000	0.00000	0.00000	0.00000	0.00000	0.00000	0.00000	0.00000	0.00000	0.00000	0.00000	0.00000	
11747	54	7	  7d 21:36:51.810001373291	  0d 00:00:0.0299999993294477	0.00000	0.00001	0.24941	3.86511	C	0	03/06/2012 9:47:08 PM	0.00000	0.00000	0.00000	0.00000	0.00000	0.00000	0.00000	0.00000	0.00000	0.00000	0.00000	0.00000	0.00000	0.00000	0.00000	0.00000	0.00000	
11748	54	7	  7d 21:37:51.810001373291	  0d 00:01:0.0299999993294477	0.00417	0.01584	0.24987	3.78096	C	1	03/06/2012 9:48:08 PM	0.00000	0.00000	0.00000	0.00000	0.00000	0.00000	0.00000	0.00000	0.00000	0.00000	0.00000	0.00000	0.00000	0.00000	0.00000	0.00000	0.00000	
11749	54	7	  7d 21:38:51.810001373291	  0d 00:02:0.0299999993294477	0.00833	0.03157	0.25002	3.77295	C	1	03/06/2012 9:49:08 PM	0.00000	0.00000	0.00000	0.00000	0.00000	0.00000	0.00000	0.00000	0.00000	0.00000	0.00000	0.00000	0.00000	0.00000	0.00000	0.00000	0.00000	
11750	54	7	  7d 21:39:51.810001373291	  0d 00:03:0.0299999993294477	0.01250	0.04729	0.25010	3.77333	C	1	03/06/2012 9:50:08 PM	0.00000	0.00000	0.00000	0.00000	0.00000	0.00000	0.00000	0.00000	0.00000	0.00000	0.00000	0.00000	0.00000	0.00000	0.00000	0.00000	0.00000	
11751	54	7	  7d 21:40:51.810001373291	  0d 00:04:0.0299999993294477	0.01667	0.06302	0.24979	3.77630	C	1	03/06/2012 9:51:08 PM	0.00000	0.00000	0.00000	0.00000	0.00000	0.00000	0.00000	0.00000	0.00000	0.00000	0.00000	0.00000	0.00000	0.00000	0.00000	0.00000	0.00000	
11752	54	7	  7d 21:41:51.810001373291	  0d 00:05:0.0299999993294477	0.02083	0.07876	0.24987	3.78019	C	1	03/06/2012 9:52:08 PM	0.00000	0.00000	0.00000	0.00000	0.00000	0.00000	0.00000	0.00000	0.00000	0.00000	0.00000	0.00000	0.00000	0.00000	0.00000	0.00000	0.00000	
11753	54	7	  7d 21:42:51.810001373291	  0d 00:06:0.0299999993294477	0.02500	0.09452	0.24994	3.78439	C	1	03/06/2012 9:53:08 PM	0.00000	0.00000	0.00000	0.00000	0.00000	0.00000	0.00000	0.00000	0.00000	0.00000	0.00000	0.00000	0.00000	0.00000	0.00000	0.00000	0.00000	
11754	54	7	  7d 21:43:51.810001373291	  0d 00:07:0.0299999993294477	0.02917	0.11030	0.24979	3.78874	C	1	03/06/2012 9:54:08 PM	0.00000	0.00000	0.00000	0.00000	0.00000	0.00000	0.00000	0.00000	0.00000	0.00000	0.00000	0.00000	0.00000	0.00000	0.00000	0.00000	0.00000	
11755	54	7	  7d 21:44:51.810001373291	  0d 00:08:0.0299999993294477	0.03333	0.12610	0.24994	3.79332	C	1	03/06/2012 9:55:08 PM	0.00000	0.00000	0.00000	0.00000	0.00000	0.00000	0.00000	0.00000	0.00000	0.00000	0.00000	0.00000	0.00000	0.00000	0.00000	0.00000	0.00000	
11756	54	7	  7d 21:45:51.810001373291	  0d 00:09:0.0299999993294477	0.03750	0.14191	0.24987	3.79843	C	1	03/06/2012 9:56:08 PM	0.00000	0.00000	0.00000	0.00000	0.00000	0.00000	0.00000	0.00000	0.00000	0.00000	0.00000	0.00000	0.00000	0.00000	0.00000	0.00000	0.00000	
11757	54	7	  7d 21:46:51.810001373291	  0d 00:10:0.0299999993294477	0.04167	0.15775	0.24987	3.80316	C	1	03/06/2012 9:57:08 PM	0.00000	0.00000	0.00000	0.00000	0.00000	0.00000	0.00000	0.00000	0.00000	0.00000	0.00000	0.00000	0.00000	0.00000	0.00000	0.00000	0.00000	
11758	54	7	  7d 21:47:51.810001373291	  0d 00:11:0.0299999993294477	0.04583	0.17360	0.24994	3.80766	C	1	03/06/2012 9:58:08 PM	0.00000	0.00000	0.00000	0.00000	0.00000	0.00000	0.00000	0.00000	0.00000	0.00000	0.00000	0.00000	0.00000	0.00000	0.00000	0.00000	0.00000	
11759	54	7	  7d 21:48:51.810001373291	  0d 00:12:0.0299999993294477	0.05000	0.18948	0.25002	3.81209	C	1	03/06/2012 9:59:08 PM	0.00000	0.00000	0.00000	0.00000	0.00000	0.00000	0.00000	0.00000	0.00000	0.00000	0.00000	0.00000	0.00000	0.00000	0.00000	0.00000	0.00000	
11760	54	7	  7d 21:49:51.810001373291	  0d 00:13:0.0299999993294477	0.05417	0.20537	0.25002	3.81659	C	1	03/06/2012 10:00:08 PM	0.00000	0.00000	0.00000	0.00000	0.00000	0.00000	0.00000	0.00000	0.00000	0.00000	0.00000	0.00000	0.00000	0.00000	0.00000	0.00000	0.00000	
11761	54	7	  7d 21:50:51.810001373291	  0d 00:14:0.0299999993294477	0.05833	0.22128	0.24987	3.82124	C	1	03/06/2012 10:01:08 PM	0.00000	0.00000	0.00000	0.00000	0.00000	0.00000	0.00000	0.00000	0.00000	0.00000	0.00000	0.00000	0.00000	0.00000	0.00000	0.00000	0.00000	
11762	54	7	  7d 21:51:51.810001373291	  0d 00:15:0.0299999993294477	0.06250	0.23721	0.24979	3.82559	C	1	03/06/2012 10:02:08 PM	0.00000	0.00000	0.00000	0.00000	0.00000	0.00000	0.00000	0.00000	0.00000	0.00000	0.00000	0.00000	0.00000	0.00000	0.00000	0.00000	0.00000	
11763	54	7	  7d 21:52:51.810001373291	  0d 00:16:0.0299999993294477	0.06667	0.25316	0.24987	3.83032	C	1	03/06/2012 10:03:08 PM	0.00000	0.00000	0.00000	0.00000	0.00000	0.00000	0.00000	0.00000	0.00000	0.00000	0.00000	0.00000	0.00000	0.00000	0.00000	0.00000	0.00000	
11764	54	7	  7d 21:53:51.810001373291	  0d 00:17:0.0299999993294477	0.07083	0.26913	0.24987	3.83505	C	1	03/06/2012 10:04:08 PM	0.00000	0.00000	0.00000	0.00000	0.00000	0.00000	0.00000	0.00000	0.00000	0.00000	0.00000	0.00000	0.00000	0.00000	0.00000	0.00000	0.00000	
11765	54	7	  7d 21:54:51.810001373291	  0d 00:18:0.0299999993294477	0.07500	0.28512	0.25002	3.83993	C	1	03/06/2012 10:05:08 PM	0.00000	0.00000	0.00000	0.00000	0.00000	0.00000	0.00000	0.00000	0.00000	0.00000	0.00000	0.00000	0.00000	0.00000	0.00000	0.00000	0.00000	
11766	54	7	  7d 21:55:51.810001373291	  0d 00:19:0.0299999993294477	0.07917	0.30113	0.25002	3.84474	C	1	03/06/2012 10:06:08 PM	0.00000	0.00000	0.00000	0.00000	0.00000	0.00000	0.00000	0.00000	0.00000	0.00000	0.00000	0.00000	0.00000	0.00000	0.00000	0.00000	0.00000	
11767	54	7	  7d 21:56:51.810001373291	  0d 00:20:0.0299999993294477	0.08333	0.31716	0.25010	3.85016	C	1	03/06/2012 10:07:08 PM	0.00000	0.00000	0.00000	0.00000	0.00000	0.00000	0.00000	0.00000	0.00000	0.00000	0.00000	0.00000	0.00000	0.00000	0.00000	0.00000	0.00000	
11768	54	7	  7d 21:57:51.810001373291	  0d 00:21:0.0299999993294477	0.08750	0.33321	0.25002	3.85557	C	1	03/06/2012 10:08:08 PM	0.00000	0.00000	0.00000	0.00000	0.00000	0.00000	0.00000	0.00000	0.00000	0.00000	0.00000	0.00000	0.00000	0.00000	0.00000	0.00000	0.00000	
11769	54	7	  7d 21:58:51.810001373291	  0d 00:22:0.0299999993294477	0.09166	0.34929	0.25010	3.86122	C	1	03/06/2012 10:09:08 PM	0.00000	0.00000	0.00000	0.00000	0.00000	0.00000	0.00000	0.00000	0.00000	0.00000	0.00000	0.00000	0.00000	0.00000	0.00000	0.00000	0.00000	
11770	54	7	  7d 21:59:51.810001373291	  0d 00:23:0.0299999993294477	0.09583	0.36539	0.25002	3.86694	C	1	03/06/2012 10:10:08 PM	0.00000	0.00000	0.00000	0.00000	0.00000	0.00000	0.00000	0.00000	0.00000	0.00000	0.00000	0.00000	0.00000	0.00000	0.00000	0.00000	0.00000	
11771	54	7	  7d 22:00:51.810001373291	  0d 00:24:0.0299999993294477	0.10000	0.38151	0.25010	3.87327	C	1	03/06/2012 10:11:08 PM	0.00000	0.00000	0.00000	0.00000	0.00000	0.00000	0.00000	0.00000	0.00000	0.00000	0.00000	0.00000	0.00000	0.00000	0.00000	0.00000	0.00000	
11772	54	7	  7d 22:01:51.810001373291	  0d 00:25:0.0299999993294477	0.10416	0.39766	0.24987	3.87945	C	1	03/06/2012 10:12:08 PM	0.00000	0.00000	0.00000	0.00000	0.00000	0.00000	0.00000	0.00000	0.00000	0.00000	0.00000	0.00000	0.00000	0.00000	0.00000	0.00000	0.00000	
11773	54	7	  7d 22:02:51.810001373291	  0d 00:26:0.0299999993294477	0.10833	0.41384	0.24987	3.88602	C	1	03/06/2012 10:13:08 PM	0.00000	0.00000	0.00000	0.00000	0.00000	0.00000	0.00000	0.00000	0.00000	0.00000	0.00000	0.00000	0.00000	0.00000	0.00000	0.00000	0.00000	
11774	54	7	  7d 22:03:51.810001373291	  0d 00:27:0.0299999993294477	0.11250	0.43005	0.24987	3.89288	C	1	03/06/2012 10:14:08 PM	0.00000	0.00000	0.00000	0.00000	0.00000	0.00000	0.00000	0.00000	0.00000	0.00000	0.00000	0.00000	0.00000	0.00000	0.00000	0.00000	0.00000	
11775	54	7	  7d 22:04:51.810001373291	  0d 00:28:0.0299999993294477	0.11666	0.44628	0.25010	3.90005	C	1	03/06/2012 10:15:08 PM	0.00000	0.00000	0.00000	0.00000	0.00000	0.00000	0.00000	0.00000	0.00000	0.00000	0.00000	0.00000	0.00000	0.00000	0.00000	0.00000	0.00000	
11776	54	7	  7d 22:05:51.810001373291	  0d 00:29:0.0299999993294477	0.12083	0.46255	0.24987	3.90730	C	1	03/06/2012 10:16:08 PM	0.00000	0.00000	0.00000	0.00000	0.00000	0.00000	0.00000	0.00000	0.00000	0.00000	0.00000	0.00000	0.00000	0.00000	0.00000	0.00000	0.00000	
11777	54	7	  7d 22:06:51.810001373291	  0d 00:30:0.0299999993294477	0.12500	0.47884	0.24994	3.91508	C	1	03/06/2012 10:17:08 PM	0.00000	0.00000	0.00000	0.00000	0.00000	0.00000	0.00000	0.00000	0.00000	0.00000	0.00000	0.00000	0.00000	0.00000	0.00000	0.00000	0.00000	
11778	54	7	  7d 22:07:51.810001373291	  0d 00:31:0.0299999993294477	0.12916	0.49517	0.25010	3.92287	C	1	03/06/2012 10:18:08 PM	0.00000	0.00000	0.00000	0.00000	0.00000	0.00000	0.00000	0.00000	0.00000	0.00000	0.00000	0.00000	0.00000	0.00000	0.00000	0.00000	0.00000	
11779	54	7	  7d 22:08:51.810001373291	  0d 00:32:0.0299999993294477	0.13333	0.51153	0.24994	3.93095	C	1	03/06/2012 10:19:08 PM	0.00000	0.00000	0.00000	0.00000	0.00000	0.00000	0.00000	0.00000	0.00000	0.00000	0.00000	0.00000	0.00000	0.00000	0.00000	0.00000	0.00000	
11780	54	7	  7d 22:09:51.810001373291	  0d 00:33:0.0299999993294477	0.13750	0.52793	0.25002	3.93942	C	1	03/06/2012 10:20:08 PM	0.00000	0.00000	0.00000	0.00000	0.00000	0.00000	0.00000	0.00000	0.00000	0.00000	0.00000	0.00000	0.00000	0.00000	0.00000	0.00000	0.00000	
11781	54	7	  7d 22:10:51.810001373291	  0d 00:34:0.0299999993294477	0.14166	0.54436	0.25002	3.94781	C	1	03/06/2012 10:21:08 PM	0.00000	0.00000	0.00000	0.00000	0.00000	0.00000	0.00000	0.00000	0.00000	0.00000	0.00000	0.00000	0.00000	0.00000	0.00000	0.00000	0.00000	
11782	54	7	  7d 22:11:51.810001373291	  0d 00:35:0.0299999993294477	0.14583	0.56083	0.25010	3.95674	C	1	03/06/2012 10:22:08 PM	0.00000	0.00000	0.00000	0.00000	0.00000	0.00000	0.00000	0.00000	0.00000	0.00000	0.00000	0.00000	0.00000	0.00000	0.00000	0.00000	0.00000	
11783	54	7	  7d 22:12:51.810001373291	  0d 00:36:0.0299999993294477	0.15000	0.57733	0.25017	3.96582	C	1	03/06/2012 10:23:08 PM	0.00000	0.00000	0.00000	0.00000	0.00000	0.00000	0.00000	0.00000	0.00000	0.00000	0.00000	0.00000	0.00000	0.00000	0.00000	0.00000	0.00000	
11784	54	7	  7d 22:13:51.810001373291	  0d 00:37:0.0299999993294477	0.15416	0.59387	0.24994	3.97498	C	1	03/06/2012 10:24:08 PM	0.00000	0.00000	0.00000	0.00000	0.00000	0.00000	0.00000	0.00000	0.00000	0.00000	0.00000	0.00000	0.00000	0.00000	0.00000	0.00000	0.00000	
11785	54	7	  7d 22:14:51.810001373291	  0d 00:38:0.0299999993294477	0.15833	0.61046	0.25010	3.98436	C	1	03/06/2012 10:25:08 PM	0.00000	0.00000	0.00000	0.00000	0.00000	0.00000	0.00000	0.00000	0.00000	0.00000	0.00000	0.00000	0.00000	0.00000	0.00000	0.00000	0.00000	
11786	54	7	  7d 22:15:51.810001373291	  0d 00:39:0.0299999993294477	0.16250	0.62708	0.25002	3.99382	C	1	03/06/2012 10:26:08 PM	0.00000	0.00000	0.00000	0.00000	0.00000	0.00000	0.00000	0.00000	0.00000	0.00000	0.00000	0.00000	0.00000	0.00000	0.00000	0.00000	0.00000	
11787	54	7	  7d 22:16:51.810001373291	  0d 00:40:0.0299999993294477	0.16666	0.64374	0.24987	4.00343	C	1	03/06/2012 10:27:08 PM	0.00000	0.00000	0.00000	0.00000	0.00000	0.00000	0.00000	0.00000	0.00000	0.00000	0.00000	0.00000	0.00000	0.00000	0.00000	0.00000	0.00000	
11788	54	7	  7d 22:17:51.810001373291	  0d 00:41:0.0299999993294477	0.17083	0.66044	0.25002	4.01358	C	1	03/06/2012 10:28:08 PM	0.00000	0.00000	0.00000	0.00000	0.00000	0.00000	0.00000	0.00000	0.00000	0.00000	0.00000	0.00000	0.00000	0.00000	0.00000	0.00000	0.00000	
11789	54	7	  7d 22:18:51.810001373291	  0d 00:42:0.0299999993294477	0.17499	0.67718	0.24994	4.02388	C	1	03/06/2012 10:29:08 PM	0.00000	0.00000	0.00000	0.00000	0.00000	0.00000	0.00000	0.00000	0.00000	0.00000	0.00000	0.00000	0.00000	0.00000	0.00000	0.00000	0.00000	
11790	54	7	  7d 22:19:51.810001373291	  0d 00:43:0.0299999993294477	0.17916	0.69397	0.25010	4.03456	C	1	03/06/2012 10:30:08 PM	0.00000	0.00000	0.00000	0.00000	0.00000	0.00000	0.00000	0.00000	0.00000	0.00000	0.00000	0.00000	0.00000	0.00000	0.00000	0.00000	0.00000	
11791	54	7	  7d 22:20:51.810001373291	  0d 00:44:0.0299999993294477	0.18333	0.71080	0.25002	4.04547	C	1	03/06/2012 10:31:08 PM	0.00000	0.00000	0.00000	0.00000	0.00000	0.00000	0.00000	0.00000	0.00000	0.00000	0.00000	0.00000	0.00000	0.00000	0.00000	0.00000	0.00000	
11792	54	7	  7d 22:21:51.810001373291	  0d 00:45:0.0299999993294477	0.18749	0.72768	0.25002	4.05600	C	1	03/06/2012 10:32:08 PM	0.00000	0.00000	0.00000	0.00000	0.00000	0.00000	0.00000	0.00000	0.00000	0.00000	0.00000	0.00000	0.00000	0.00000	0.00000	0.00000	0.00000	
11793	54	7	  7d 22:22:51.810001373291	  0d 00:46:0.0299999993294477	0.19166	0.74460	0.24994	4.06638	C	1	03/06/2012 10:33:08 PM	0.00000	0.00000	0.00000	0.00000	0.00000	0.00000	0.00000	0.00000	0.00000	0.00000	0.00000	0.00000	0.00000	0.00000	0.00000	0.00000	0.00000	
11794	54	7	  7d 22:23:51.810001373291	  0d 00:47:0.0299999993294477	0.19583	0.76157	0.24994	4.07668	C	1	03/06/2012 10:34:08 PM	0.00000	0.00000	0.00000	0.00000	0.00000	0.00000	0.00000	0.00000	0.00000	0.00000	0.00000	0.00000	0.00000	0.00000	0.00000	0.00000	0.00000	
11795	54	7	  7d 22:24:51.810001373291	  0d 00:48:0.0299999993294477	0.19999	0.77857	0.25010	4.08698	C	1	03/06/2012 10:35:08 PM	0.00000	0.00000	0.00000	0.00000	0.00000	0.00000	0.00000	0.00000	0.00000	0.00000	0.00000	0.00000	0.00000	0.00000	0.00000	0.00000	0.00000	
11796	54	7	  7d 22:25:51.810001373291	  0d 00:49:0.0299999993294477	0.20416	0.79562	0.25002	4.09735	C	1	03/06/2012 10:36:08 PM	0.00000	0.00000	0.00000	0.00000	0.00000	0.00000	0.00000	0.00000	0.00000	0.00000	0.00000	0.00000	0.00000	0.00000	0.00000	0.00000	0.00000	
11797	54	7	  7d 22:26:51.810001373291	  0d 00:50:0.0299999993294477	0.20833	0.81272	0.24994	4.10765	C	1	03/06/2012 10:37:08 PM	0.00000	0.00000	0.00000	0.00000	0.00000	0.00000	0.00000	0.00000	0.00000	0.00000	0.00000	0.00000	0.00000	0.00000	0.00000	0.00000	0.00000	
11798	54	7	  7d 22:27:51.810001373291	  0d 00:51:0.0299999993294477	0.21249	0.82985	0.25010	4.11841	C	1	03/06/2012 10:38:08 PM	0.00000	0.00000	0.00000	0.00000	0.00000	0.00000	0.00000	0.00000	0.00000	0.00000	0.00000	0.00000	0.00000	0.00000	0.00000	0.00000	0.00000	
11799	54	7	  7d 22:28:51.810001373291	  0d 00:52:0.0299999993294477	0.21666	0.84703	0.25002	4.12894	C	1	03/06/2012 10:39:08 PM	0.00000	0.00000	0.00000	0.00000	0.00000	0.00000	0.00000	0.00000	0.00000	0.00000	0.00000	0.00000	0.00000	0.00000	0.00000	0.00000	0.00000	
11800	54	7	  7d 22:29:51.810001373291	  0d 00:53:0.0299999993294477	0.22083	0.86426	0.25002	4.13939	C	1	03/06/2012 10:40:08 PM	0.00000	0.00000	0.00000	0.00000	0.00000	0.00000	0.00000	0.00000	0.00000	0.00000	0.00000	0.00000	0.00000	0.00000	0.00000	0.00000	0.00000	
11801	54	7	  7d 22:30:51.810001373291	  0d 00:54:0.0299999993294477	0.22499	0.88153	0.24994	4.14969	C	1	03/06/2012 10:41:08 PM	0.00000	0.00000	0.00000	0.00000	0.00000	0.00000	0.00000	0.00000	0.00000	0.00000	0.00000	0.00000	0.00000	0.00000	0.00000	0.00000	0.00000	
11802	54	7	  7d 22:30:52.2400016784668	  0d 00:54:0.46000000834465	0.22502	0.88165	0.25002	4.15000	C	133	03/06/2012 10:41:08 PM	0.00000	0.00000	0.00000	0.00000	0.00000	0.00000	0.00000	0.00000	0.00000	0.00000	0.00000	0.00000	0.00000	0.00000	0.00000	0.00000	0.00000	
11803	54	8	  7d 22:30:52.2700004577637	  0d 00:00:0.0299999993294477	0.00000	0.00001	0.25338	4.15045	C	0	03/06/2012 10:41:08 PM	0.00000	0.00000	0.00000	0.00000	0.00000	0.00000	0.00000	0.00000	0.00000	0.00000	0.00000	0.00000	0.00000	0.00000	0.00000	0.00000	0.00000	
11804	54	8	  7d 22:31:52.2700004577637	  0d 00:01:0.0299999993294477	0.00398	0.01651	0.22835	4.15000	C	1	03/06/2012 10:42:08 PM	0.00000	0.00000	0.00000	0.00000	0.00000	0.00000	0.00000	0.00000	0.00000	0.00000	0.00000	0.00000	0.00000	0.00000	0.00000	0.00000	0.00000	
11805	54	8	  7d 22:32:52.2700004577637	  0d 00:02:0.0299999993294477	0.00764	0.03169	0.21126	4.15000	C	1	03/06/2012 10:43:08 PM	0.00000	0.00000	0.00000	0.00000	0.00000	0.00000	0.00000	0.00000	0.00000	0.00000	0.00000	0.00000	0.00000	0.00000	0.00000	0.00000	0.00000	
11806	54	8	  7d 22:33:52.2700004577637	  0d 00:03:0.0299999993294477	0.01103	0.04578	0.19615	4.14984	C	1	03/06/2012 10:44:08 PM	0.00000	0.00000	0.00000	0.00000	0.00000	0.00000	0.00000	0.00000	0.00000	0.00000	0.00000	0.00000	0.00000	0.00000	0.00000	0.00000	0.00000	
11807	54	8	  7d 22:34:52.2700004577637	  0d 00:04:0.0299999993294477	0.01419	0.05887	0.18265	4.14992	C	1	03/06/2012 10:45:08 PM	0.00000	0.00000	0.00000	0.00000	0.00000	0.00000	0.00000	0.00000	0.00000	0.00000	0.00000	0.00000	0.00000	0.00000	0.00000	0.00000	0.00000	
11808	54	8	  7d 22:35:52.2700004577637	  0d 00:05:0.0299999993294477	0.01713	0.07107	0.17014	4.15007	C	1	03/06/2012 10:46:08 PM	0.00000	0.00000	0.00000	0.00000	0.00000	0.00000	0.00000	0.00000	0.00000	0.00000	0.00000	0.00000	0.00000	0.00000	0.00000	0.00000	0.00000	
11809	54	8	  7d 22:36:52.2700004577637	  0d 00:06:0.0299999993294477	0.01987	0.08244	0.15854	4.15000	C	1	03/06/2012 10:47:08 PM	0.00000	0.00000	0.00000	0.00000	0.00000	0.00000	0.00000	0.00000	0.00000	0.00000	0.00000	0.00000	0.00000	0.00000	0.00000	0.00000	0.00000	
11810	54	8	  7d 22:37:52.2700004577637	  0d 00:07:0.0299999993294477	0.02242	0.09304	0.14794	4.14992	C	1	03/06/2012 10:48:08 PM	0.00000	0.00000	0.00000	0.00000	0.00000	0.00000	0.00000	0.00000	0.00000	0.00000	0.00000	0.00000	0.00000	0.00000	0.00000	0.00000	0.00000	
11811	54	8	  7d 22:38:52.2700004577637	  0d 00:08:0.0299999993294477	0.02480	0.10294	0.13832	4.15000	C	1	03/06/2012 10:49:08 PM	0.00000	0.00000	0.00000	0.00000	0.00000	0.00000	0.00000	0.00000	0.00000	0.00000	0.00000	0.00000	0.00000	0.00000	0.00000	0.00000	0.00000	
11812	54	8	  7d 22:39:52.2700004577637	  0d 00:09:0.0299999993294477	0.02704	0.11220	0.12978	4.14992	C	1	03/06/2012 10:50:08 PM	0.00000	0.00000	0.00000	0.00000	0.00000	0.00000	0.00000	0.00000	0.00000	0.00000	0.00000	0.00000	0.00000	0.00000	0.00000	0.00000	0.00000	
11813	54	8	  7d 22:40:52.2700004577637	  0d 00:10:0.0299999993294477	0.02913	0.12089	0.12187	4.15007	C	1	03/06/2012 10:51:08 PM	0.00000	0.00000	0.00000	0.00000	0.00000	0.00000	0.00000	0.00000	0.00000	0.00000	0.00000	0.00000	0.00000	0.00000	0.00000	0.00000	0.00000	
11814	54	8	  7d 22:41:52.2700004577637	  0d 00:11:0.0299999993294477	0.03110	0.12908	0.11492	4.15000	C	1	03/06/2012 10:52:08 PM	0.00000	0.00000	0.00000	0.00000	0.00000	0.00000	0.00000	0.00000	0.00000	0.00000	0.00000	0.00000	0.00000	0.00000	0.00000	0.00000	0.00000	
11815	54	8	  7d 22:42:52.2700004577637	  0d 00:12:0.0299999993294477	0.03297	0.13681	0.10860	4.15007	C	1	03/06/2012 10:53:08 PM	0.00000	0.00000	0.00000	0.00000	0.00000	0.00000	0.00000	0.00000	0.00000	0.00000	0.00000	0.00000	0.00000	0.00000	0.00000	0.00000	0.00000	
11816	54	8	  7d 22:43:52.2700004577637	  0d 00:13:0.0299999993294477	0.03473	0.14411	0.10286	4.15015	C	1	03/06/2012 10:54:08 PM	0.00000	0.00000	0.00000	0.00000	0.00000	0.00000	0.00000	0.00000	0.00000	0.00000	0.00000	0.00000	0.00000	0.00000	0.00000	0.00000	0.00000	
11817	54	8	  7d 22:44:52.2700004577637	  0d 00:14:0.0299999993294477	0.03640	0.15104	0.09754	4.15007	C	1	03/06/2012 10:55:08 PM	0.00000	0.00000	0.00000	0.00000	0.00000	0.00000	0.00000	0.00000	0.00000	0.00000	0.00000	0.00000	0.00000	0.00000	0.00000	0.00000	0.00000	
11818	54	8	  7d 22:45:52.2700004577637	  0d 00:15:0.0299999993294477	0.03798	0.15762	0.09265	4.14992	C	1	03/06/2012 10:56:08 PM	0.00000	0.00000	0.00000	0.00000	0.00000	0.00000	0.00000	0.00000	0.00000	0.00000	0.00000	0.00000	0.00000	0.00000	0.00000	0.00000	0.00000	
11819	54	8	  7d 22:46:52.2700004577637	  0d 00:16:0.0299999993294477	0.03949	0.16386	0.08793	4.15000	C	1	03/06/2012 10:57:08 PM	0.00000	0.00000	0.00000	0.00000	0.00000	0.00000	0.00000	0.00000	0.00000	0.00000	0.00000	0.00000	0.00000	0.00000	0.00000	0.00000	0.00000	
11820	54	8	  7d 22:47:52.2700004577637	  0d 00:17:0.0299999993294477	0.04091	0.16979	0.08349	4.15000	C	1	03/06/2012 10:58:08 PM	0.00000	0.00000	0.00000	0.00000	0.00000	0.00000	0.00000	0.00000	0.00000	0.00000	0.00000	0.00000	0.00000	0.00000	0.00000	0.00000	0.00000	
11821	54	8	  7d 22:48:52.2700004577637	  0d 00:18:0.0299999993294477	0.04227	0.17542	0.07925	4.15000	C	1	03/06/2012 10:59:08 PM	0.00000	0.00000	0.00000	0.00000	0.00000	0.00000	0.00000	0.00000	0.00000	0.00000	0.00000	0.00000	0.00000	0.00000	0.00000	0.00000	0.00000	
11822	54	8	  7d 22:49:52.2700004577637	  0d 00:19:0.0299999993294477	0.04356	0.18077	0.07552	4.15000	C	1	03/06/2012 11:00:08 PM	0.00000	0.00000	0.00000	0.00000	0.00000	0.00000	0.00000	0.00000	0.00000	0.00000	0.00000	0.00000	0.00000	0.00000	0.00000	0.00000	0.00000	
11823	54	8	  7d 22:50:52.2700004577637	  0d 00:20:0.0299999993294477	0.04479	0.18587	0.07212	4.15007	C	1	03/06/2012 11:01:08 PM	0.00000	0.00000	0.00000	0.00000	0.00000	0.00000	0.00000	0.00000	0.00000	0.00000	0.00000	0.00000	0.00000	0.00000	0.00000	0.00000	0.00000	
11824	54	8	  7d 22:51:52.2700004577637	  0d 00:21:0.0299999993294477	0.04596	0.19075	0.06903	4.14992	C	1	03/06/2012 11:02:08 PM	0.00000	0.00000	0.00000	0.00000	0.00000	0.00000	0.00000	0.00000	0.00000	0.00000	0.00000	0.00000	0.00000	0.00000	0.00000	0.00000	0.00000	
11825	54	8	  7d 22:52:52.2700004577637	  0d 00:22:0.0299999993294477	0.04709	0.19542	0.06614	4.15000	C	1	03/06/2012 11:03:08 PM	0.00000	0.00000	0.00000	0.00000	0.00000	0.00000	0.00000	0.00000	0.00000	0.00000	0.00000	0.00000	0.00000	0.00000	0.00000	0.00000	0.00000	
11826	54	8	  7d 22:53:52.2700004577637	  0d 00:23:0.0299999993294477	0.04817	0.19990	0.06349	4.14992	C	1	03/06/2012 11:04:08 PM	0.00000	0.00000	0.00000	0.00000	0.00000	0.00000	0.00000	0.00000	0.00000	0.00000	0.00000	0.00000	0.00000	0.00000	0.00000	0.00000	0.00000	
11827	54	8	  7d 22:54:52.2700004577637	  0d 00:24:0.0299999993294477	0.04921	0.20421	0.06098	4.15000	C	1	03/06/2012 11:05:08 PM	0.00000	0.00000	0.00000	0.00000	0.00000	0.00000	0.00000	0.00000	0.00000	0.00000	0.00000	0.00000	0.00000	0.00000	0.00000	0.00000	0.00000	
11828	54	8	  7d 22:55:52.2700004577637	  0d 00:25:0.0299999993294477	0.05020	0.20834	0.05867	4.15000	C	1	03/06/2012 11:06:08 PM	0.00000	0.00000	0.00000	0.00000	0.00000	0.00000	0.00000	0.00000	0.00000	0.00000	0.00000	0.00000	0.00000	0.00000	0.00000	0.00000	0.00000	
11829	54	8	  7d 22:56:52.2700004577637	  0d 00:26:0.0299999993294477	0.05116	0.21232	0.05640	4.14992	C	1	03/06/2012 11:07:08 PM	0.00000	0.00000	0.00000	0.00000	0.00000	0.00000	0.00000	0.00000	0.00000	0.00000	0.00000	0.00000	0.00000	0.00000	0.00000	0.00000	0.00000	
11830	54	8	  7d 22:57:52.2700004577637	  0d 00:27:0.0299999993294477	0.05208	0.21615	0.05421	4.15007	C	1	03/06/2012 11:08:08 PM	0.00000	0.00000	0.00000	0.00000	0.00000	0.00000	0.00000	0.00000	0.00000	0.00000	0.00000	0.00000	0.00000	0.00000	0.00000	0.00000	0.00000	
11831	54	8	  7d 22:58:52.2700004577637	  0d 00:28:0.0299999993294477	0.05297	0.21982	0.05213	4.15000	C	1	03/06/2012 11:09:08 PM	0.00000	0.00000	0.00000	0.00000	0.00000	0.00000	0.00000	0.00000	0.00000	0.00000	0.00000	0.00000	0.00000	0.00000	0.00000	0.00000	0.00000	
11832	54	8	  7d 22:59:52.2700004577637	  0d 00:29:0.0299999993294477	0.05382	0.22336	0.05020	4.15007	C	1	03/06/2012 11:10:08 PM	0.00000	0.00000	0.00000	0.00000	0.00000	0.00000	0.00000	0.00000	0.00000	0.00000	0.00000	0.00000	0.00000	0.00000	0.00000	0.00000	0.00000	
11833	54	8	  7d 23:00:52.2400016784668	  0d 00:30:0	0.05464	0.22677	0.04842	4.15000	C	129	03/06/2012 11:11:08 PM	0.00000	0.00000	0.00000	0.00000	0.00000	0.00000	0.00000	0.00000	0.00000	0.00000	0.00000	0.00000	0.00000	0.00000	0.00000	0.00000	0.00000	
11834	54	9	  7d 23:00:52.25	  0d 00:00:0.00999999977648258	0.00000	0.00000	0.00000	4.13535	R	0	03/06/2012 11:11:08 PM	0.00000	0.00000	0.00000	0.00000	0.00000	0.00000	0.00000	0.00000	0.00000	0.00000	0.00000	0.00000	0.00000	0.00000	0.00000	0.00000	0.00000	
11835	54	9	  7d 23:01:52.25	  0d 00:01:0.00999999977648258	0.00000	0.00000	0.00000	4.12070	R	1	03/06/2012 11:12:08 PM	0.00000	0.00000	0.00000	0.00000	0.00000	0.00000	0.00000	0.00000	0.00000	0.00000	0.00000	0.00000	0.00000	0.00000	0.00000	0.00000	0.00000	
11836	54	9	  7d 23:02:52.25	  0d 00:02:0.00999999977648258	0.00000	0.00000	0.00000	4.11513	R	1	03/06/2012 11:13:08 PM	0.00000	0.00000	0.00000	0.00000	0.00000	0.00000	0.00000	0.00000	0.00000	0.00000	0.00000	0.00000	0.00000	0.00000	0.00000	0.00000	0.00000	
11837	54	9	  7d 23:03:52.25	  0d 00:03:0.00999999977648258	0.00000	0.00000	0.00000	4.11116	R	1	03/06/2012 11:14:08 PM	0.00000	0.00000	0.00000	0.00000	0.00000	0.00000	0.00000	0.00000	0.00000	0.00000	0.00000	0.00000	0.00000	0.00000	0.00000	0.00000	0.00000	
11838	54	9	  7d 23:04:52.25	  0d 00:04:0.00999999977648258	0.00000	0.00000	0.00000	4.10811	R	1	03/06/2012 11:15:08 PM	0.00000	0.00000	0.00000	0.00000	0.00000	0.00000	0.00000	0.00000	0.00000	0.00000	0.00000	0.00000	0.00000	0.00000	0.00000	0.00000	0.00000	
11839	54	9	  7d 23:05:52.25	  0d 00:05:0.00999999977648258	0.00000	0.00000	0.00000	4.10536	R	1	03/06/2012 11:16:08 PM	0.00000	0.00000	0.00000	0.00000	0.00000	0.00000	0.00000	0.00000	0.00000	0.00000	0.00000	0.00000	0.00000	0.00000	0.00000	0.00000	0.00000	
11840	54	9	  7d 23:06:52.25	  0d 00:06:0.00999999977648258	0.00000	0.00000	0.00000	4.10323	R	1	03/06/2012 11:17:08 PM	0.00000	0.00000	0.00000	0.00000	0.00000	0.00000	0.00000	0.00000	0.00000	0.00000	0.00000	0.00000	0.00000	0.00000	0.00000	0.00000	0.00000	
11841	54	9	  7d 23:07:52.25	  0d 00:07:0.00999999977648258	0.00000	0.00000	0.00000	4.10140	R	1	03/06/2012 11:18:08 PM	0.00000	0.00000	0.00000	0.00000	0.00000	0.00000	0.00000	0.00000	0.00000	0.00000	0.00000	0.00000	0.00000	0.00000	0.00000	0.00000	0.00000	
11842	54	9	  7d 23:08:52.25	  0d 00:08:0.00999999977648258	0.00000	0.00000	0.00000	4.09972	R	1	03/06/2012 11:19:08 PM	0.00000	0.00000	0.00000	0.00000	0.00000	0.00000	0.00000	0.00000	0.00000	0.00000	0.00000	0.00000	0.00000	0.00000	0.00000	0.00000	0.00000	
11843	54	9	  7d 23:09:52.25	  0d 00:09:0.00999999977648258	0.00000	0.00000	0.00000	4.09834	R	1	03/06/2012 11:20:08 PM	0.00000	0.00000	0.00000	0.00000	0.00000	0.00000	0.00000	0.00000	0.00000	0.00000	0.00000	0.00000	0.00000	0.00000	0.00000	0.00000	0.00000	
11844	54	9	  7d 23:10:52.2400016784668	  0d 00:10:0	0.00000	0.00000	0.00000	4.09712	R	129	03/06/2012 11:21:08 PM	0.00000	0.00000	0.00000	0.00000	0.00000	0.00000	0.00000	0.00000	0.00000	0.00000	0.00000	0.00000	0.00000	0.00000	0.00000	0.00000	0.00000	
11845	55	4	  7d 23:10:52.2999992370605	  0d 00:00:0.0599999986588955	0.00000	0.00000	0.00015	4.09514	D	0	03/06/2012 11:21:09 PM	0.00000	0.00000	0.00000	0.00000	0.00000	0.00000	0.00000	0.00000	0.00000	0.00000	0.00000	0.00000	0.00000	0.00000	0.00000	0.00000	0.00000	
11846	55	4	  7d 23:11:52.2999992370605	  0d 00:01:0.0599999986588955	0.00398	0.01586	0.24002	3.96895	D	1	03/06/2012 11:22:09 PM	0.00000	0.00000	0.00000	0.00000	0.00000	0.00000	0.00000	0.00000	0.00000	0.00000	0.00000	0.00000	0.00000	0.00000	0.00000	0.00000	0.00000	
11847	55	4	  7d 23:12:52.2999992370605	  0d 00:02:0.0599999986588955	0.00798	0.03169	0.24018	3.94804	D	1	03/06/2012 11:23:09 PM	0.00000	0.00000	0.00000	0.00000	0.00000	0.00000	0.00000	0.00000	0.00000	0.00000	0.00000	0.00000	0.00000	0.00000	0.00000	0.00000	0.00000
